Repository: rowlesmr/TOPAS-macros

# TOPAS macros
 
This is the start of my mirroring the macros available on the [TOPAS wiki](http://topas.dur.ac.uk/topaswiki/doku.php?id=macros).

# Powder CIF Output

The macros below are from Matthew Rowles and should produce full powder cifs in a journal-friendly format. There are recipes for multiple data sets, multiple strs, x-rays and neutrons, and magnetic structures. More details and references to follow. All the information on how to do things is in the macros. As it says, head to the bottom ("Some examples on how to use the Out_pdCIF2 macro:") for info.

There is duplication of some elements due to the way TOPAS handles output. To clean them up, you can manually remove duplicate blocks, or use something like [cifflow](https://github.com/rowlesmr/cifflow) to automate the process.

The whole file needs to be saved as cif.inc in your main topas directory and the line "#include cif.inc" added to your local.inc.

These files are not parsable by pdCIFplotter, but this output is the current, preferred method. You could create a DuckDB database from a CIF using [cifflow](https://github.com/rowlesmr/cifflow), and then query that to plot in your favourite program.

File: Out_pdCIF2/examples/second/second_2.cif (part 1 of 457)
#\#CIF_2.0


#######  Begin wavelength information  #######
data_degussa.raw_0_wavelength
_audit_dataset.id	d388649e-8f95-48b7-9ef9-70df6739fcdc
_diffrn_radiation.id	COPPER
_diffrn_radiation.probe	x-ray
loop_
_diffrn_radiation_wavelength.id
_diffrn_radiation_wavelength.wt
_diffrn_radiation_wavelength.value
0	  0.5791000	  1.5405960
1	  0.0159000	  1.5347530
2	  0.0762000	  1.5410580
3	  0.2417000	  1.5444100
4	  0.0871000	  1.5447210
_diffrn_source.device	tube
_diffrn_source.target	Cu
#######  End wavelength information  #######

#######  Begin powder crystal structure  #######
data_Anatase_0
_audit_dataset.id	d388649e-8f95-48b7-9ef9-70df6739fcdc

_pd_phase.id	Anatase_0
_pd_phase.name	Anatase
_model.id	Anatase_0
_structure.id	Anatase_0
_space_group.id	I_41/a_m_d_S
_model.structure_id	Anatase_0
_structure.diffrn_id	degussa.raw_0
_structure.space_group_id	I_41/a_m_d_S
_structure.phase_id	Anatase_0

_cell.length_a    3.7873(8)
_cell.length_b    3.7873(8)
_cell.length_c    9.510(2)
_cell.angle_alpha 90
_cell.angle_beta  90
_cell.angle_gamma 90
_cell.volume      136.41(6)
_cell.formula_units_Z	  2
_chemical_formula.weight	159.7316
_chemical_formula.sum
;O2 Ti
;
_pd_phase.density_diffrn	3.8889(18)
_pd_phase.atten_coef_mu_calc	48.32(2)
_pd_phase.mass_atten_coef_mu_calc	124.239925
_cell_measurement.theta_min	10
_cell_measurement.theta_max	55.002982
_space_group.crystal_system	tetragonal
_space_group.name_H-M_alt
;I_41/a_m_d_S
;
loop_
	_space_group_symop.id
	_space_group_symop.operation_xyz
	  1 'x, y, z '
	  2 '-x, y, z '
	  3 '-x+1/2, -y+1/2, z+1/2 '
	  4 '-x+1/2, y, -z-1/4 '
	  5 '-y, -x, -z '
	  6 '-y, x+1/2, z+1/4 '
	  7 '-y+1/2, -x, z-1/4 '
	  8 '-y+1/2, x+1/2, -z+1/2 '
	  9 'y, -x, -z '
	 10 'y, x+1/2, z+1/4 '
	 11 'y+1/2, -x, z-1/4 '
	 12 'y+1/2, x+1/2, -z+1/2 '
	 13 'x, -y+1/2, -z+1/4 '
	 14 '-x, -y+1/2, -z+1/4 '
	 15 'x+1/2, -y+1/2, z+1/2 '
	 16 'x+1/2, y, -z-1/4 '
	 17 'x+1/2, y+1/2, z+1/2 '
	 18 '-x+1/2, y+1/2, z+1/2 '
	 19 '-x, -y, z '
	 20 '-x, y+1/2, -z+1/4 '
	 21 '-y+1/2, -x+1/2, -z+1/2 '
	 22 '-y+1/2, x, z-1/4 '
	 23 '-y, -x+1/2, z+1/4 '
	 24 '-y, x, -z '
	 25 'y+1/2, -x+1/2, -z+1/2 '
	 26 'y+1/2, x, z-1/4 '
	 27 'y, -x+1/2, z+1/4 '
	 28 'y, x, -z '
	 29 'x+1/2, -y, -z-1/4 '
	 30 '-x+1/2, -y, -z-1/4 '
	 31 'x, -y, z '
	 32 'x, y+1/2, -z+1/4 '
loop_
	_atom_site.label
	_atom_site.type_symbol
	_atom_site.site_symmetry_multiplicity
	_atom_site.fract_x
	_atom_site.fract_y
	_atom_site.fract_z
	_atom_site.occupancy
	_atom_site.B_iso_or_equiv
	Ti1 Ti+4   4 0 0 0 1 0.77(6)
	O1 O-2   8 0 0 0.2081 1 1.36(13)
loop_
	_geom_bond_atom_site_label_1
	_geom_bond_atom_site_label_2
	_geom_bond_distance
	_geom_bond_site_symmetry_1
	_geom_bond_site_symmetry_2
	Ti1       O1        1.9351(4) 1_555  13_545
	Ti1       O1        1.9351(4) 1_555   7_555
	Ti1       O1        1.9351(4) 1_555  13_555
	Ti1       O1        1.9351(4) 1_555   7_455
	Ti1       O1        1.9790(4) 1_555   5_555
	Ti1       O1        1.9790(4) 1_555   1_555
	Ti1       Ti1       3.0395(5) 1_555   6_545
	Ti1       Ti1       3.0395(5) 1_555   4_555
	Ti1       Ti1       3.0395(5) 1_555   4_455
	Ti1       Ti1       3.0395(5) 1_555   6_555
	O1        Ti1       1.9351(4) 1_555   6_545
	O1        Ti1       1.9351(4) 1_555   6_555
	O1        Ti1       1.9790(4) 1_555   1_555
	O1        O1        2.4666(4) 1_555  13_555
	O1        O1        2.4666(4) 1_555  13_545
	O1        O1        2.7941(5) 1_555   8_455
	O1        O1        2.7941(5) 1_555   8_545
	O1        O1        2.7941(5) 1_555   8_445
	O1        O1        2.7941(5) 1_555   8_555
	O1        O1        3.0395(5) 1_555   6_545
	O1        O1        3.0395(5) 1_555   7_555
	O1        O1        3.0395(5) 1_555   6_555
	O1        O1        3.0395(5) 1_555   7_455
	loop_
		_geom_angle_atom_site_label_1
		_geom_angle_atom_site_label_2
		_geom_angle_atom_site_label_3
		_geom_angle
		_geom_angle_site_symmetry_1
		_geom_angle_site_symmetry_2
		_geom_angle_site_symmetry_3
	O1        Ti1       O1         92.4302(14)   7_555 1_555  13_545
	O1        Ti1       O1         92.4302(14)  13_555 1_555   7_555
	O1        Ti1       O1         156.234(7)  13_555 1_555  13_545
	O1        Ti1       O1         92.4302(14)   7_455 1_555  13_555
	O1        Ti1       O1         156.234(7)   7_455 1_555   7_555
	O1        Ti1       O1         92.4302(14)   7_455 1_555  13_545
	O1        Ti1       O1         78.117(3)   5_555 1_555   7_455
	O1        Ti1       O1         101.883(3)   5_555 1_555  13_555
	O1        Ti1       O1         78.117(3)   5_555 1_555   7_555
	O1        Ti1       O1         101.883(3)   5_555 1_555  13_545
	O1        Ti1       O1         180.000    1_555 1_555   5_555
	O1        Ti1       O1         101.883(3)   1_555 1_555   7_455
	O1        Ti1       O1         78.117(3)   1_555 1_555  13_555
	O1        Ti1       O1         101.883(3)   1_555 1_555   7_555
	O1        Ti1       O1         78.117(3)   1_555 1_555  13_545
	Ti1       Ti1       O1         38.537(8)   6_545 1_555   1_555
	Ti1       Ti1       O1         141.463(8)   6_545 1_555   5_555
	Ti1       Ti1       O1         99.269(4)   6_545 1_555   7_455
	Ti1       Ti1       O1         116.654(12)   6_545 1_555  13_555
	Ti1       Ti1       O1         99.269(4)   6_545 1_555   7_555
	Ti1       Ti1       O1         39.580(5)   6_545 1_555  13_545
	Ti1       Ti1       Ti1        127.724(10)   4_555 1_555   6_545
	Ti1       Ti1       O1         141.463(8)   4_555 1_555   1_555
	Ti1       Ti1       O1         38.537(8)   4_555 1_555   5_555
	Ti1       Ti1       O1         116.654(12)   4_555 1_555   7_455
	Ti1       Ti1       O1         99.269(4)   4_555 1_555  13_555
	Ti1       Ti1       O1         39.580(5)   4_555 1_555   7_555
	Ti1       Ti1       O1         99.269(4)   4_555 1_555  13_545
	Ti1       Ti1       Ti1        77.073(17)   4_455 1_555   4_555
	Ti1       Ti1       Ti1        127.724(10)   4_455 1_555   6_545
	Ti1       Ti1       O1         141.463(8)   4_455 1_555   1_555
	Ti1       Ti1       O1         38.537(8)   4_455 1_555   5_555
	Ti1       Ti1       O1         39.580(5)   4_455 1_555   7_455
	Ti1       Ti1       O1         99.269(4)   4_455 1_555  13_555
	Ti1       Ti1       O1         116.654(12)   4_455 1_555   7_555
	Ti1       Ti1       O1         99.269(4)   4_455 1_555  13_545
	Ti1       Ti1       Ti1        127.724(10)   6_555 1_555   4_455
	Ti1       Ti1       Ti1        127.724(10)   6_555 1_555   4_555
	Ti1       Ti1       Ti1        77.073(17)   6_555 1_555   6_545
	Ti1       Ti1       O1         38.537(8)   6_555 1_555   1_555
	Ti1       Ti1       O1         141.463(8)   6_555 1_555   5_555
	Ti1       Ti1       O1         99.269(4)   6_555 1_555   7_455
	Ti1       Ti1       O1         39.580(5)   6_555 1_555  13_555
	Ti1       Ti1       O1         99.269(4)   6_555 1_555   7_555
	Ti1       Ti1       O1         116.654(12)   6_555 1_555  13_545
	Ti1       O1        Ti1        156.234(7)   6_555 1_555   6_545
	Ti1       O1        Ti1        101.883(3)   1_555 1_555   6_555
	Ti1       O1        Ti1        101.883(3)   1_555 1_555   6_545
	O1        O1        Ti1        50.149(8)  13_555 1_555   1_555
	O1        O1        Ti1        51.734(12)  13_555 1_555   6_555
	O1        O1        Ti1        152.032(5)  13_555 1_555   6_545
	O1        O1        O1         100.298(17)  13_545 1_555  13_555
	O1        O1        Ti1        50.149(8)  13_545 1_555   1_555
	O1        O1        Ti1        152.032(5)  13_545 1_555   6_555
	O1        O1        Ti1        51.734(12)  13_545 1_555   6_545
	O1        O1        O1         134.6744(5)   8_455 1_555  13_545
	O1        O1        O1         70.273(10)   8_455 1_555  13_555
	O1        O1        Ti1        106.572(5)   8_455 1_555   1_555
	O1        O1        Ti1        43.7849(7)   8_455 1_555   6_555
	O1        O1        Ti1        127.191(4)   8_455 1_555   6_545
	O1        O1        O1         146.855(9)   8_545 1_555   8_455
	O1        O1        O1         70.273(10)   8_545 1_555  13_545
	O1        O1        O1         134.6744(5)   8_545 1_555  13_555
	O1        O1        Ti1        106.572(5)   8_545 1_555   1_555
	O1        O1        Ti1        127.191(4)   8_545 1_555   6_555
	O1        O1        Ti1        43.7849(7)   8_545 1_555   6_545
	O1        O1        O1         85.334(3)   8_445 1_555   8_545
	O1        O1        O1         85.334(3)   8_445 1_555   8_455
	O1        O1        O1         70.273(10)   8_445 1_555  13_545
	O1        O1        O1         134.6744(5)   8_445 1_555  13_555
	O1        O1        Ti1        106.572(5)   8_445 1_555   1_555
	O1        O1        Ti1        127.191(4)   8_445 1_555   6_555
	O1        O1        Ti1        43.7849(7)   8_445 1_555   6_545
	O1        O1        O1         146.855(9)   8_555 1_555   8_445
	O1        O1        O1         85.334(3)   8_555 1_555   8_545
	O1        O1        O1         85.334(3)   8_555 1_555   8_455
	O1        O1        O1         134.6744(5)   8_555 1_555  13_545
	O1        O1        O1         70.273(10)   8_555 1_555  13_555
	O1        O1        Ti1        106.572(5)   8_555 1_555   1_555
	O1        O1        Ti1        43.7849(7)   8_555 1_555   6_555
	O1        O1        Ti1        127.191(4)   8_555 1_555   6_545
	O1        O1        O1         101.486(10)   6_545 1_555   8_555
	O1        O1        O1         49.80849(3)   6_545 1_555   8_445
	O1        O1        O1         49.80849(3)   6_545 1_555   8_545
	O1        O1        O1         101.486(10)   6_545 1_555   8_455
	O1        O1        O1         91.314(17)   6_545 1_555  13_545
	O1        O1        O1         168.38745(8)   6_545 1_555  13_555
	O1        O1        Ti1        141.463(8)   6_545 1_555   1_555
	O1        O1        Ti1        116.654(12)   6_545 1_555   6_555
	O1        O1        Ti1        39.580(5)   6_545 1_555   6_545
	O1        O1        O1         127.724(10)   7_555 1_555   6_545
	O1        O1        O1         78.514(10)   7_555 1_555   8_555
	O1        O1        O1         130.19151(3)   7_555 1_555   8_445
	O1        O1        O1         78.514(10)   7_555 1_555   8_545
	O1        O1        O1         130.19151(3)   7_555 1_555   8_455
	O1        O1        O1         59.918(10)   7_555 1_555  13_545
	O1        O1        O1         59.918(10)   7_555 1_555  13_555
	O1        O1        Ti1        38.537(8)   7_555 1_555   1_555
	O1        O1        Ti1        99.269(4)   7_555 1_555   6_555
	O1        O1        Ti1        99.269(4)   7_555 1_555   6_545
	O1        O1        O1         127.724(10)   6_555 1_555   7_555
	O1        O1        O1         77.073(17)   6_555 1_555   6_545
	O1        O1        O1         49.80849(3)   6_555 1_555   8_555
	O1        O1        O1         101.486(10)   6_555 1_555   8_445
	O1        O1        O1         101.486(10)   6_555 1_555   8_545
	O1        O1        O1         49.80849(3)   6_555 1_555   8_455
	O1        O1        O1         168.38745(8)   6_555 1_555  13_545
	O1        O1        O1         91.314(17)   6_555 1_555  13_555
	O1        O1        Ti1        141.463(8)   6_555 1_555   1_555
	O1        O1        Ti1        39.580(5)   6_555 1_555   6_555
	O1        O1        Ti1        116.654(12)   6_555 1_555   6_545
	O1        O1        O1         127.724(10)   7_455 1_555   6_555
	O1        O1        O1         77.073(17)   7_455 1_555   7_555
	O1        O1        O1         127.724(10)   7_455 1_555   6_545
	O1        O1        O1         130.19151(3)   7_455 1_555   8_555
	O1        O1        O1         78.514(10)   7_455 1_555   8_445
	O1        O1        O1         130.19151(3)   7_455 1_555   8_545
	O1        O1        O1         78.514(10)   7_455 1_555   8_455
	O1        O1        O1         59.918(10)   7_455 1_555  13_545
	O1        O1        O1         59.918(10)   7_455 1_555  13_555
	O1        O1        Ti1        38.537(8)   7_455 1_555   1_555
	O1        O1        Ti1        99.269(4)   7_455 1_555   6_555
	O1        O1        Ti1        99.269(4)   7_455 1_555   6_545
#######  End powder crystal structure  #######


#######  Begin powder crystal structure  #######
data_Rutile_0
_audit_dataset.id	d388649e-8f95-48b7-9ef9-70df6739fcdc

_pd_phase.id	Rutile_0
_pd_phase.name	Rutile
_model.id	Rutile_0
_structure.id	Rutile_0
_space_group.id	P_42/m_n_m
_model.structure_id	Rutile_0
_structure.diffrn_id	degussa.raw_0
_structure.space_group_id	P_42/m_n_m
_structure.phase_id	Rutile_0

_cell.length_a    4.5974(11)
_cell.length_b    4.5974(11)
_cell.length_c    2.9592(11)
_cell.angle_alpha 90
_cell.angle_beta  90
_cell.angle_gamma 90
_cell.volume      62.55(4)
_cell.formula_units_Z	  2
_chemical_formula.weight	79.8658
_chemical_formula.sum
;O2 Ti
;
_pd_phase.density_diffrn	4.241(3)
_pd_phase.atten_coef_mu_calc	52.69(3)
_pd_phase.mass_atten_coef_mu_calc	124.239925
_cell_measurement.theta_min	10
_cell_measurement.theta_max	55.002982
_space_group.crystal_system	tetragonal
_space_group.name_H-M_alt
;P_42/m_n_m
;
loop_
	_space_group_symop.id
	_space_group_symop.operation_xyz
	  1 'x, y, z '
	  2 '-x, -y, z '
	  3 '-x+1/2, y+1/2, -z+1/2 '
	  4 '-x+1/2, y+1/2, z+1/2 '
	  5 '-y, -x, -z '
	  6 '-y, -x, z '
	  7 '-y+1/2, x+1/2, -z+1/2 '
	  8 '-y+1/2, x+1/2, z+1/2 '
	  9 'y, x, -z '
	 10 'y, x, z '
	 11 'y+1/2, -x+1/2, -z+1/2 '
	 12 'y+1/2, -x+1/2, z+1/2 '
	 13 'x, y, -z '
	 14 '-x, -y, -z '
	 15 'x+1/2, -y+1/2, -z+1/2 '
	 16 'x+1/2, -y+1/2, z+1/2 '
loop_
	_atom_site.label
	_atom_site.type_symbol
	_atom_site.site_symmetry_multiplicity
	_atom_site.fract_x
	_atom_site.fract_y
	_atom_site.fract_z
	_atom_site.occupancy
	_atom_site.B_iso_or_equiv
	Ti1 Ti+4   2 0 0 0 1 0.77(6)
	O1 O-2   4 0.30499 0.30499 0 1 1.36(13)
loop_
	_geom_bond_atom_site_label_1
	_geom_bond_atom_site_label_2
	_geom_bond_distance
	_geom_bond_site_symmetry_1
	_geom_bond_site_symmetry_2
	Ti1       O1        1.9485(5) 1_555   3_544
	Ti1       O1        1.9485(5) 1_555  11_454
	Ti1       O1        1.9485(5) 1_555   3_545
	Ti1       O1        1.9485(5) 1_555  11_455
	Ti1       O1        1.9829(5) 1_555   1_555
	Ti1       O1        1.9829(5) 1_555   2_555
	Ti1       Ti1       2.9592(11) 1_555   1_554
	Ti1       Ti1       2.9592(11) 1_555   1_556
	O1        Ti1       1.9485(5) 1_555   3_554
	O1        Ti1       1.9485(5) 1_555   3_555
	O1        Ti1       1.9829(5) 1_555   1_555
	O1        O1        2.5358(6) 1_555   2_665
	O1        O1        2.7801(6) 1_555   3_554
	O1        O1        2.7801(6) 1_555  11_554
	O1        O1        2.7801(6) 1_555   3_545
	O1        O1        2.7801(6) 1_555  11_455
	O1        O1        2.7801(6) 1_555  11_555
	O1        O1        2.7801(6) 1_555   3_555
	O1        O1        2.7801(6) 1_555   3_544
	O1        O1        2.7801(6) 1_555  11_454
	O1        O1        2.9592(11) 1_555   1_554
	O1        O1        2.9592(11) 1_555   1_556
	loop_
		_geom_angle_atom_site_label_1
		_geom_angle_atom_site_label_2
		_geom_angle_atom_site_label_3
		_geom_angle
		_geom_angle_site_symmetry_1
		_geom_angle_site_symmetry_2
		_geom_angle_site_symmetry_3
	O1        Ti1       O1         81.19(3)  11_454 1_555   3_544
	O1        Ti1       O1         180.000    3_545 1_555  11_454
	O1        Ti1       O1         98.81(3)   3_545 1_555   3_544
	O1        Ti1       O1         81.19(3)  11_455 1_555   3_545
	O1        Ti1       O1         98.81(3)  11_455 1_555  11_454
	O1        Ti1       O1         180.000   11_455 1_555   3_544
	O1        Ti1       O1         90.0000000000000(16)   1_555 1_555  11_455
	O1        Ti1       O1         90.000     1_555 1_555   3_545
	O1        Ti1       O1         90.0000000000002(16)   1_555 1_555  11_454
	O1        Ti1       O1         90.000     1_555 1_555   3_544
	O1        Ti1       O1         180.00000(10)   2_555 1_555   1_555
	O1        Ti1       O1         90.000     2_555 1_555  11_455
	O1        Ti1       O1         90.000     2_555 1_555   3_545
	O1        Ti1       O1         90.000     2_555 1_555  11_454
	O1        Ti1       O1         90.000     2_555 1_555   3_544
	Ti1       Ti1       O1         90.000     1_554 1_555   2_555
	Ti1       Ti1       O1         90.000     1_554 1_555   1_555
	Ti1       Ti1       O1         139.406(13)   1_554 1_555  11_455
	Ti1       Ti1       O1         139.406(13)   1_554 1_555   3_545
	Ti1       Ti1       O1         40.594(13)   1_554 1_555  11_454
	Ti1       Ti1       O1         40.594(13)   1_554 1_555   3_544
	Ti1       Ti1       Ti1        180.000    1_556 1_555   1_554
	Ti1       Ti1       O1         90.000     1_556 1_555   2_555
	Ti1       Ti1       O1         90.000     1_556 1_555   1_555
	Ti1       Ti1       O1         40.594(13)   1_556 1_555  11_455
	Ti1       Ti1       O1         40.594(13)   1_556 1_555   3_545
	Ti1       Ti1       O1         139.406(13)   1_556 1_555  11_454
	Ti1       Ti1       O1         139.406(13)   1_556 1_555   3_544
	Ti1       O1        Ti1        98.81(3)   3_555 1_555   3_554
	Ti1       O1        Ti1        130.594(13)   1_555 1_555   3_555
	Ti1       O1        Ti1        130.594(13)   1_555 1_555   3_554
	O1        O1        Ti1        180.00000(14)   2_665 1_555   1_555
	O1        O1        Ti1        49.406(13)   2_665 1_555   3_555
	O1        O1        Ti1        49.406(13)   2_665 1_555   3_554
	O1        O1        O1         62.867(4)   3_554 1_555   2_665
	O1        O1        Ti1        117.133(4)   3_554 1_555   1_555
	O1        O1        Ti1        96.164(19)   3_554 1_555   3_555
	O1        O1        Ti1        45.502(7)   3_554 1_555   3_554
	O1        O1        O1         91.003(15)  11_554 1_555   3_554
	O1        O1        O1         62.867(4)  11_554 1_555   2_665
	O1        O1        Ti1        117.133(4)  11_554 1_555   1_555
	O1        O1        Ti1        96.164(19)  11_554 1_555   3_555
	O1        O1        Ti1        45.502(7)  11_554 1_555   3_554
	O1        O1        O1         106.454(11)   3_545 1_555  11_554
	O1        O1        O1         159.042(3)   3_545 1_555   3_554
	O1        O1        O1         135.502(7)   3_545 1_555   2_665
	O1        O1        Ti1        44.498(7)   3_545 1_555   1_555
	O1        O1        Ti1        93.44(2)   3_545 1_555   3_555
	O1        O1        Ti1        150.256(3)   3_545 1_555   3_554
	O1        O1        O1         54.267(7)  11_455 1_555   3_545
	O1        O1        O1         159.042(3)  11_455 1_555  11_554
	O1        O1        O1         106.454(11)  11_455 1_555   3_554
	O1        O1        O1         135.502(7)  11_455 1_555   2_665
	O1        O1        Ti1        44.498(7)  11_455 1_555   1_555
	O1        O1        Ti1        93.44(2)  11_455 1_555   3_555
	O1        O1        Ti1        150.256(3)  11_455 1_555   3_554
	O1        O1        O1         111.55(2)  11_555 1_555  11_455
	O1        O1        O1         73.546(11)  11_555 1_555   3_545
	O1        O1        O1         64.31(2)  11_555 1_555  11_554
	O1        O1        O1         125.733(7)  11_555 1_555   3_554
	O1        O1        O1         62.867(4)  11_555 1_555   2_665
	O1        O1        Ti1        117.133(4)  11_555 1_555   1_555
	O1        O1        Ti1        45.502(7)  11_555 1_555   3_555
	O1        O1        Ti1        96.164(19)  11_555 1_555   3_554
	O1        O1        O1         91.003(15)   3_555 1_555  11_555
	O1        O1        O1         73.546(11)   3_555 1_555  11_455
	O1        O1        O1         111.55(2)   3_555 1_555   3_545
	O1        O1        O1         125.733(7)   3_555 1_555  11_554
	O1        O1        O1         64.31(2)   3_555 1_555   3_554
	O1        O1        O1         62.867(4)   3_555 1_555   2_665
	O1        O1        Ti1        117.133(4)   3_555 1_555   1_555
	O1        O1        Ti1        45.502(7)   3_555 1_555   3_555
	O1        O1        Ti1        96.164(19)   3_555 1_555   3_554
	O1        O1        O1         159.042(3)   3_544 1_555   3_555
	O1        O1        O1         106.454(11)   3_544 1_555  11_555
	O1        O1        O1         88.997(15)   3_544 1_555  11_455
	O1        O1        O1         64.31(2)   3_544 1_555   3_545
	O1        O1        O1         73.546(11)   3_544 1_555  11_554
	O1        O1        O1         111.55(2)   3_544 1_555   3_554
	O1        O1        O1         135.502(7)   3_544 1_555   2_665
	O1        O1        Ti1        44.498(7)   3_544 1_555   1_555
	O1        O1        Ti1        150.256(3)   3_544 1_555   3_555
	O1        O1        Ti1        93.44(2)   3_544 1_555   3_554
	O1        O1        O1         54.267(7)  11_454 1_555   3_544
	O1        O1        O1         106.454(11)  11_454 1_555   3_555
	O1        O1        O1         159.042(3)  11_454 1_555  11_555
	O1        O1        O1         64.31(2)  11_454 1_555  11_455
	O1        O1        O1         88.997(15)  11_454 1_555   3_545
	O1        O1        O1         111.55(2)  11_454 1_555  11_554
	O1        O1        O1         73.546(11)  11_454 1_555   3_554
	O1        O1        O1         135.502(7)  11_454 1_555   2_665
	O1        O1        Ti1        44.498(7)  11_454 1_555   1_555
	O1        O1        Ti1        150.256(3)  11_454 1_555   3_555
	O1        O1        Ti1        93.44(2)  11_454 1_555   3_554
	O1        O1        O1         57.845(12)   1_554 1_555  11_454
	O1        O1        O1         57.845(12)   1_554 1_555   3_544
	O1        O1        O1         122.155(12)   1_554 1_555   3_555
	O1        O1        O1         122.155(12)   1_554 1_555  11_555
	O1        O1        O1         122.155(12)   1_554 1_555  11_455
	O1        O1        O1         122.155(12)   1_554 1_555   3_545
	O1        O1        O1         57.845(12)   1_554 1_555  11_554
	O1        O1        O1         57.845(12)   1_554 1_555   3_554
	O1        O1        O1         90.000     1_554 1_555   2_665
	O1        O1        Ti1        90.000     1_554 1_555   1_555
	O1        O1        Ti1        139.406(13)   1_554 1_555   3_555
	O1        O1        Ti1        40.594(13)   1_554 1_555   3_554
	O1        O1        O1         180.000    1_556 1_555   1_554
	O1        O1        O1         122.155(12)   1_556 1_555  11_454
	O1        O1        O1         122.155(12)   1_556 1_555   3_544
	O1        O1        O1         57.845(12)   1_556 1_555   3_555
	O1        O1        O1         57.845(12)   1_556 1_555  11_555
	O1        O1        O1         57.845(12)   1_556 1_555  11_455
	O1        O1        O1         57.845(12)   1_556 1_555   3_545
	O1        O1        O1         122.155(12)   1_556 1_555  11_554
	O1        O1        O1         122.155(12)   1_556 1_555   3_554
	O1        O1        O1         90.000     1_556 1_555   2_665
	O1        O1        Ti1        90.000     1_556 1_555   1_555
	O1        O1        Ti1        40.594(13)   1_556 1_555   3_555
	O1        O1        Ti1        139.406(13)   1_556 1_555   3_554
#######  End powder crystal structure  #######


#######  Begin phase and diffractogram information  #######
data_Anatase_0_degussa.raw_0
_audit_dataset.id	d388649e-8f95-48b7-9ef9-70df6739fcdc
_pd_phase.id	Anatase_0
_pd_diffractogram.id	degussa.raw_0
_pd_phase_mass.percent	86.6(4)
loop_
_pd_calc_component.point_id
_pd_calc_component.intensity_net
        0       0.744292  
        1       0.748308  
        2       0.752357  
        3       0.756441  
        4       0.760561  
        5       0.764719  
        6       0.768915  
        7       0.773153  
        8       0.777436  
        9       0.781771  
       10       0.786164  
       11       0.790627  
       12       0.795174  
       13       0.799824  
       14       0.804605  
       15       0.809552  
       16       0.814706  
       17       0.820117  
       18       0.825834  
       19       0.831871  
       20       0.838127  
       21       0.844239  
       22       0.849742  
       23       0.854727  
       24       0.859618  
       25       0.864539  
       26       0.869502  
       27       0.874508  
       28       0.879558  
       29       0.884652  
       30       0.889791  
       31       0.894975  
       32       0.900205  
       33       0.905481  
       34       0.910804  
       35       0.916175  
       36       0.921593  
       37       0.927060  
       38       0.932575  
       39       0.938141  
       40       0.943757  
       41       0.949424  
       42       0.955142  
       43       0.960913  
       44       0.966736  
       45       0.972613  
       46       0.978544  
       47       0.984530  
       48       0.990573  
       49       0.996672  
       50       1.002829  
       51       1.009046  
       52       1.015323  
       53       1.021662  
       54       1.028066  
       55       1.034538  
       56       1.041081  
       57       1.047700  
       58       1.054404  
       59       1.061200  
       60       1.068099  
       61       1.075116  
       62       1.082266  
       63       1.089564  
       64       1.097017  
       65       1.104593  
       66       1.112183  
       67       1.119643  
       68       1.127002  
       69       1.134392  
       70       1.141852  
       71       1.149387  
       72       1.156997  
       73       1.164683  
       74       1.172447  
       75       1.180289  
       76       1.188210  
       77       1.196213  
       78       1.204297  
       79       1.212463  
       80       1.220714  
       81       1.229050  
       82       1.237472  
       83       1.245981  
       84       1.254579  
       85       1.263267  
       86       1.272047  
       87       1.280918  
       88       1.289884  
       89       1.298944  
       90       1.308101  
       91       1.317356  
       92       1.326710  
       93       1.336165  
       94       1.345722  
       95       1.355383  
       96       1.365148  
       97       1.375020  
       98       1.385001  
       99       1.395091  
      100       1.405292  
      101       1.415607  
      102       1.426036  
      103       1.436581  
      104       1.447245  
      105       1.458029  
      106       1.468934  
      107       1.479963  
      108       1.491118  
      109       1.502400  
      110       1.513811  
      111       1.525353  
      112       1.537029  
      113       1.548840  
      114       1.560789  
      115       1.572877  
      116       1.585107  
      117       1.597482  
      118       1.610002  
      119       1.622671  
      120       1.635491  
      121       1.648465  
      122       1.661594  
      123       1.674882  
      124       1.688331  
      125       1.701943  
      126       1.715722  
      127       1.729669  
      128       1.743789  
      129       1.758082  
      130       1.772554  
      131       1.787205  
      132       1.802040  
      133       1.817062  
      134       1.832273  
      135       1.847677  
      136       1.863277  
      137       1.879076  
      138       1.895079  
      139       1.911288  
      140       1.927707  
      141       1.944340  
      142       1.961191  
      143       1.978265  
      144       1.995567  
      145       2.013102  
      146       2.030877  
      147       2.048901  
      148       2.067184  
      149       2.085740  
      150       2.104587  
      151       2.123747  
      152       2.143250  
      153       2.163137  
      154       2.183461  
      155       2.204298  
      156       2.225751  
      157       2.247962  
      158       2.271118  
      159       2.295466  
      160       2.321302  
      161       2.348917  
      162       2.378384  
      163       2.409087  
      164       2.439265  
      165       2.466788  
      166       2.491796  
      167       2.516206  
      168       2.540851  
      169       2.565855  
      170       2.591232  
      171       2.616989  
      172       2.643133  
      173       2.669673  
      174       2.696616  
      175       2.723970  
      176       2.751744  
      177       2.779947  
      178       2.808587  
      179       2.837673  
      180       2.867216  
      181       2.897223  
      182       2.927706  
      183       2.958674  
      184       2.990138  
      185       3.022108  
      186       3.054595  
      187       3.087611  
      188       3.121166  
      189       3.155274  
      190       3.189945  
      191       3.225192  
      192       3.261029  
      193       3.297468  
      194       3.334523  
      195       3.372208  
      196       3.410537  
      197       3.449525  
      198       3.489188  
      199       3.529540  
      200       3.570598  
      201       3.612379  
      202       3.654899  
      203       3.698177  
      204       3.742229  
      205       3.787076  
      206       3.832735  
      207       3.879227  
      208       3.926572  
      209       3.974790  
      210       4.023905  
      211       4.073937  
      212       4.124911  
      213       4.176848  
      214       4.229775  
      215       4.283717  
      216       4.338699  
      217       4.394747  
      218       4.451892  
      219       4.510159  
      220       4.569580  
      221       4.630186  
      222       4.692006  
      223       4.755075  
      224       4.819426  
      225       4.885094  
      226       4.952115  
      227       5.020527  
      228       5.090367  
      229       5.161677  
      230       5.234498  
      231       5.308872  
      232       5.384844  
      233       5.462460  
      234       5.541767  
      235       5.622816  
      236       5.705657  
      237       5.790344  
      238       5.876931  
      239       5.965476  
      240       6.056038  
      241       6.148679  
      242       6.243462  
      243       6.340455  
      244       6.439726  
      245       6.541347  
      246       6.645393  
      247       6.751941  
      248       6.861071  
      249       6.972868  
      250       7.087420  
      251       7.204817  
      252       7.325153  
      253       7.448528  
      254       7.575045  
      255       7.704811  
      256       7.837937  
      257       7.974540  
      258       8.114743  
      259       8.258672  
      260       8.406461  
      261       8.558247  
      262       8.714176  
      263       8.874400  
      264       9.039078  
      265       9.208374  
      266       9.382464  
      267       9.561529  
      268       9.745759  
      269       9.935355  
      270      10.130526  
      271      10.331493  
      272      10.538485  
      273      10.751745  
      274      10.971528  
      275      11.198101  
      276      11.431746  
      277      11.672758  
      278      11.921450  
      279      12.178149  
      280      12.443201  
      281      12.716970  
      282      12.999842  
      283      13.292221  
      284      13.594538  
      285      13.907243  
      286      14.230816  
      287      14.565764  
      288      14.912623  
      289      15.271960  
      290      15.644378  
      291      16.030514  
      292      16.431047  
      293      16.846696  
      294      17.278225  
      295      17.726449  
      296      18.192232  
      297      18.676496  
      298      19.180225  
      299      19.704467  
      300      20.250341  
      301      20.819044  
      302      21.411856  
      303      22.030147  
      304      22.675383  
      305      23.349141  
      306      24.053110  
      307      24.789109  
      308      25.559094  
      309      26.365172  
      310      27.209621  
      311      28.094897  
      312      29.023664  
      313      29.998808  
      314      31.023467  
      315      32.101058  
      316      33.235308  
      317      34.430301  
      318      35.690517  
      319      37.020888  
      320      38.426865  
      321      39.914492  
      322      41.490494  
      323      43.162388  
      324      44.938603  
      325      46.828636  
      326      48.843221  
      327      50.994537  
      328      53.296445  
      329      55.764765  
      330      58.417586  
      331      61.275626  
      332      64.362626  
      333      67.705794  
      334      71.336272  
      335      75.289648  
      336      79.606480  
      337      84.332824  
      338      89.520753  
      339      95.228835  
      340     101.522540  
      341     108.474551  
      342     116.164917  
      343     124.681031  
      344     134.117352  
      345     144.574840  
      346     156.160029  
      347     168.983679  
      348     183.158942  
      349     198.798964  
      350     216.013847  
      351     234.906888  
      352     255.569987  
      353     278.078150  
      354     302.482964  
      355     328.804957  
      356     357.024782  
      357     387.073218  
      358     418.820093  
      359     452.062410  
      360     486.512273  
      361     521.785546  
      362     557.392755  
      363     592.734248  
      364     627.102188  
      365     659.692245  
      366     689.627584  
      367     715.996779  
      368     737.905230  
      369     754.536871  
      370     765.219732  
      371     769.486464  
      372     767.120145  
      373     758.177398  
      374     742.984788  
      375     722.109502  
      376     696.309773  
      377     666.473105  
      378     633.550854  
      379     598.496563  
      380     562.213567  
      381     525.515349  
      382     489.100060  
      383     453.538755  
      384     419.275329  
      385     386.635150  
      386     355.839073  
      387     327.019901  
      388     300.238996  
      389     275.501630  
      390     252.770333  
      391     231.976050  
      392     213.027224  
      393     195.817072  
      394     180.229360  
      395     166.142970  
      396     153.435499  
      397     141.986069  
      398     131.677497  
      399     122.397928  
      400     114.042019  
      401     106.511730  
      402      99.716790  
      403      93.574874  
      404      88.011543  
      405      82.959980  
      406      78.360666  
      407      74.161096  
      408      70.315181  
      409      66.782505  
      410      63.527794  
      411      60.520363  
      412      57.733577  
      413      55.144329  
      414      52.732575  
      415      50.480903  
      416      48.374158  
      417      46.399114  
      418      44.544183  
      419      42.799175  
      420      41.155083  
      421      39.603917  
      422      38.138545  
      423      36.752581  
      424      35.440274  
      425      34.196425  
      426      33.016319  
      427      31.895659  
      428      30.830522  
      429      29.817311  
      430      28.852727  
      431      27.933727  
      432      27.057511  
      433      26.221486  
      434      25.423257  
      435      24.660601  
      436      23.931459  
      437      23.233913  
      438      22.566184  
      439      21.926613  
      440      21.313654  
      441      20.725866  
      442      20.161903  
      443      19.620507  
      444      19.100501  
      445      18.600786  
      446      18.120330  
      447      17.658169  
      448      17.213399  
      449      16.785174  
      450      16.372702  
      451      15.975243  
      452      15.592107  
      453      15.222651  
      454      14.866279  
      455      14.522440  
      456      14.190621  
      457      13.870341  
      458      13.561114  
      459      13.262366  
      460      12.973286  
      461      12.692985  
      462      12.421152  
      463      12.157829  
      464      11.902780  
      465      11.655673  
      466      11.416185  
      467      11.184007  
      468      10.958846  
      469      10.740424  
      470      10.528476  
      471      10.322750  
      472      10.123006  
      473       9.929015  
      474       9.740559  
      475       9.557432  
      476       9.379434  
      477       9.206378  
      478       9.038082  
      479       8.874375  
      480       8.715092  
      481       8.560075  
      482       8.409175  
      483       8.262248  
      484       8.119155  
      485       7.979766  
      486       7.843953  
      487       7.711597  
      488       7.582582  
      489       7.456797  
      490       7.334135  
      491       7.214496  
      492       7.097780  
      493       6.983895  
      494       6.872751  
      495       6.764263  
      496       6.658348  
      497       6.554929  
      498       6.453931  
      499       6.355286  
      500       6.258928  
      501       6.164797  
      502       6.072836  
      503       5.982996  
      504       5.895230  
      505       5.809494  
      506       5.725736  
      507       5.643871  
      508       5.563732  
      509       5.485127  
      510       5.408033  
      511       5.332534  
      512       5.258623  
      513       5.186258  
      514       5.115397  
      515       5.045998  
      516       4.978023  
      517       4.911432  
      518       4.846188  
      519       4.782255  
      520       4.719600  
      521       4.658187  
      522       4.597985  
      523       4.538963  
      524       4.481089  
      525       4.424334  
      526       4.368670  
      527       4.314070  
      528       4.260506  
      529       4.207952  
      530       4.156384  
      531       4.105777  
      532       4.056108  
      533       4.007353  
      534       3.959491  
      535       3.912499  
      536       3.866358  
      537       3.821047  
      538       3.776546  
      539       3.732836  
      540       3.689899  
      541       3.647716  
      542       3.606271  
      543       3.565546  
      544       3.525525  
      545       3.486191  
      546       3.447528  
      547       3.409521  
      548       3.372154  
      549       3.335411  
      550       3.299276  
      551       3.263730  
      552       3.228755  
      553       3.194329  
      554       3.160428  
      555       3.127021  
      556       3.094073  
      557       3.061539  
      558       3.029363  
      559       2.997467  
      560       2.965748  
      561       2.934068  
      562       2.902246  
      563       2.870048  
      564       2.837193  
      565       2.803415  
      566       2.768665  
      567       2.733577  
      568       2.699902  
      569       2.669718  
      570       2.642827  
      571       2.617282  
      572       2.592241  
      573       2.567579  
      574       2.543283  
      575       2.519347  
      576       2.495762  
      577       2.472522  
      578       2.449622  
      579       2.427053  
      580       2.404811  
      581       2.382888  
      582       2.361280  
      583       2.339979  
      584       2.318981  
      585       2.298279  
      586       2.277868  
      587       2.257744  
      588       2.237900  
      589       2.218331  
      590       2.199033  
      591       2.180001  
      592       2.161230  
      593       2.142715  
      594       2.124452  
      595       2.106436  
      596       2.088664  
      597       2.071130  
      598       2.053830  
      599       2.036761  
      600       2.019919  
      601       2.003299  
      602       1.986898  
      603       1.970713  
      604       1.954738  
      605       1.938972  
      606       1.923410  
      607       1.908049  
      608       1.892887  
      609       1.877919  
      610       1.863144  
      611       1.848559  
      612       1.834160  
      613       1.819946  
      614       1.805915  
      615       1.792064  
      616       1.778393  
      617       1.764901  
      618       1.751590  
      619       1.738461  
      620       1.725518  
      621       1.712768  
      622       1.700220  
      623       1.687890  
      624       1.675797  
      625       1.663970  
      626       1.652446  
      627       1.641271  
      628       1.630498  
      629       1.620180
