Repository: rowlesmr/TOPAS-macros

# Powder CIF Output

The macros below are from Matthew Rowles and should produce full powder cifs in a journal-friendly format. There are recipes for multiple data sets, multiple strs, x-rays and neutrons, and magnetic structures. More details and references to follow. All the information on how to do things is in the macros. As it says, head to the bottom ("Some examples on how to use the Out_pdCIF2 macro:") for info.

There is duplication of some elements due to the way TOPAS handles output. To clean them up, you can manually remove duplicate blocks, or use something like [cifflow](https://github.com/rowlesmr/cifflow) to automate the process.

File: Out_pdCIF2/examples/second/second_OG.cif (part 1 of 218)


#######	Begin powder crystal structure	#######
data_Anatase_10000
_pd_block_id	Anatase_10000
_pd_block_diffractogram_id	degussa.raw_10000
_pd_phase_name Anatase
_cell_length_a  3.7872(7)
_cell_length_b  3.7872(7)
_cell_length_c  9.5098(19)
_cell_angle_alpha 90
_cell_angle_beta  90
_cell_angle_gamma 90
_cell_volume 136.40(6)
_cell_formula_units_Z	  2
_chemical_formula_weight	159.7316
_chemical_formula_sum	O2_Ti
_cell_measurement_temperature	303
_diffrn_ambient_temperature	303
_exptl_crystal_density_diffrn	3.8892(17)
_exptl_absorpt_coefficient_mu	48.32(2)
_diffrn_radiation_wavelength	1.540596000
_cell_measurement_theta_min	10
_cell_measurement_theta_max	55.002982
_space_group_crystal_system	tetragonal
_space_group_name_H-M_alt I_41/a_m_d_S
loop_
	_space_group_symop_id
	_space_group_symop_operation_xyz
	  1 'x, y, z '
	  2 '-x, y, z '
	  3 '-x+1/2, -y+1/2, z+1/2 '
	  4 '-x+1/2, y, -z-1/4 '
	  5 '-y, -x, -z '
	  6 '-y, x+1/2, z+1/4 '
	  7 '-y+1/2, -x, z-1/4 '
	  8 '-y+1/2, x+1/2, -z+1/2 '
	  9 'y, -x, -z '
	 10 'y, x+1/2, z+1/4 '
	 11 'y+1/2, -x, z-1/4 '
	 12 'y+1/2, x+1/2, -z+1/2 '
	 13 'x, -y+1/2, -z+1/4 '
	 14 '-x, -y+1/2, -z+1/4 '
	 15 'x+1/2, -y+1/2, z+1/2 '
	 16 'x+1/2, y, -z-1/4 '
	 17 'x+1/2, y+1/2, z+1/2 '
	 18 '-x+1/2, y+1/2, z+1/2 '
	 19 '-x, -y, z '
	 20 '-x, y+1/2, -z+1/4 '
	 21 '-y+1/2, -x+1/2, -z+1/2 '
	 22 '-y+1/2, x, z-1/4 '
	 23 '-y, -x+1/2, z+1/4 '
	 24 '-y, x, -z '
	 25 'y+1/2, -x+1/2, -z+1/2 '
	 26 'y+1/2, x, z-1/4 '
	 27 'y, -x+1/2, z+1/4 '
	 28 'y, x, -z '
	 29 'x+1/2, -y, -z-1/4 '
	 30 '-x+1/2, -y, -z-1/4 '
	 31 'x, -y, z '
	 32 'x, y+1/2, -z+1/4 '
loop_
	_atom_site_label
	_atom_site_type_symbol
	_atom_site_site_symmetry_multiplicity
	_atom_site_fract_x
	_atom_site_fract_y
	_atom_site_fract_z
	_atom_site_occupancy
	_atom_site_B_iso_or_equiv
Ti1 Ti+4   4 0 0 0 1 0.77(6)
O1 O-2   8 0 0 0.2081 1 1.36(13)
loop_
	_geom_bond_atom_site_label_1
	_geom_bond_atom_site_label_2
	_geom_bond_distance
	_geom_bond_site_symmetry_1
	_geom_bond_site_symmetry_2
	Ti1       O1        1.9351(4) 1_555  13_545
	Ti1       O1        1.9351(4) 1_555   7_555
	Ti1       O1        1.9351(4) 1_555  13_555
	Ti1       O1        1.9351(4) 1_555   7_455
	Ti1       O1        1.9790(4) 1_555   5_555
	Ti1       O1        1.9790(4) 1_555   1_555
	Ti1       Ti1       3.0394(4) 1_555   6_545
	Ti1       Ti1       3.0394(4) 1_555   4_555
	Ti1       Ti1       3.0394(4) 1_555   4_455
	Ti1       Ti1       3.0394(4) 1_555   6_555
	O1        Ti1       1.9351(4) 1_555   6_545
	O1        Ti1       1.9351(4) 1_555   6_555
	O1        Ti1       1.9790(4) 1_555   1_555
	O1        O1        2.4665(3) 1_555  13_555
	O1        O1        2.4665(3) 1_555  13_545
	O1        O1        2.7940(5) 1_555   8_455
	O1        O1        2.7940(5) 1_555   8_545
	O1        O1        2.7940(5) 1_555   8_445
	O1        O1        2.7940(5) 1_555   8_555
	O1        O1        3.0394(4) 1_555   6_545
	O1        O1        3.0394(4) 1_555   7_555
	O1        O1        3.0394(4) 1_555   6_555
	O1        O1        3.0394(4) 1_555   7_455
	loop_
		_geom_angle_atom_site_label_1
		_geom_angle_atom_site_label_2
		_geom_angle_atom_site_label_3
		_geom_angle
		_geom_angle_site_symmetry_1
		_geom_angle_site_symmetry_2
		_geom_angle_site_symmetry_3
	O1        Ti1       O1         92.4301(13)   7_555 1_555  13_545
	O1        Ti1       O1         92.4301(13)  13_555 1_555   7_555
	O1        Ti1       O1         156.234(6)  13_555 1_555  13_545
	O1        Ti1       O1         92.4301(13)   7_455 1_555  13_555
	O1        Ti1       O1         156.234(6)   7_455 1_555   7_555
	O1        Ti1       O1         92.4301(13)   7_455 1_555  13_545
	O1        Ti1       O1         78.117(3)   5_555 1_555   7_455
	O1        Ti1       O1         101.883(3)   5_555 1_555  13_555
	O1        Ti1       O1         78.117(3)   5_555 1_555   7_555
	O1        Ti1       O1         101.883(3)   5_555 1_555  13_545
	O1        Ti1       O1         180.000    1_555 1_555   5_555
	O1        Ti1       O1         101.883(3)   1_555 1_555   7_455
	O1        Ti1       O1         78.117(3)   1_555 1_555  13_555
	O1        Ti1       O1         101.883(3)   1_555 1_555   7_555
	O1        Ti1       O1         78.117(3)   1_555 1_555  13_545
	Ti1       Ti1       O1         38.537(8)   6_545 1_555   1_555
	Ti1       Ti1       O1         141.463(8)   6_545 1_555   5_555
	Ti1       Ti1       O1         99.269(4)   6_545 1_555   7_455
	Ti1       Ti1       O1         116.654(11)   6_545 1_555  13_555
	Ti1       Ti1       O1         99.269(4)   6_545 1_555   7_555
	Ti1       Ti1       O1         39.580(5)   6_545 1_555  13_545
	Ti1       Ti1       Ti1        127.723(10)   4_555 1_555   6_545
	Ti1       Ti1       O1         141.463(8)   4_555 1_555   1_555
	Ti1       Ti1       O1         38.537(8)   4_555 1_555   5_555
	Ti1       Ti1       O1         116.654(11)   4_555 1_555   7_455
	Ti1       Ti1       O1         99.269(4)   4_555 1_555  13_555
	Ti1       Ti1       O1         39.580(5)   4_555 1_555   7_555
	Ti1       Ti1       O1         99.269(4)   4_555 1_555  13_545
	Ti1       Ti1       Ti1        77.074(16)   4_455 1_555   4_555
	Ti1       Ti1       Ti1        127.723(10)   4_455 1_555   6_545
	Ti1       Ti1       O1         141.463(8)   4_455 1_555   1_555
	Ti1       Ti1       O1         38.537(8)   4_455 1_555   5_555
	Ti1       Ti1       O1         39.580(5)   4_455 1_555   7_455
	Ti1       Ti1       O1         99.269(4)   4_455 1_555  13_555
	Ti1       Ti1       O1         116.654(11)   4_455 1_555   7_555
	Ti1       Ti1       O1         99.269(4)   4_455 1_555  13_545
	Ti1       Ti1       Ti1        127.723(10)   6_555 1_555   4_455
	Ti1       Ti1       Ti1        127.723(10)   6_555 1_555   4_555
	Ti1       Ti1       Ti1        77.074(16)   6_555 1_555   6_545
	Ti1       Ti1       O1         38.537(8)   6_555 1_555   1_555
	Ti1       Ti1       O1         141.463(8)   6_555 1_555   5_555
	Ti1       Ti1       O1         99.269(4)   6_555 1_555   7_455
	Ti1       Ti1       O1         39.580(5)   6_555 1_555  13_555
	Ti1       Ti1       O1         99.269(4)   6_555 1_555   7_555
	Ti1       Ti1       O1         116.654(11)   6_555 1_555  13_545
	Ti1       O1        Ti1        156.234(6)   6_555 1_555   6_545
	Ti1       O1        Ti1        101.883(3)   1_555 1_555   6_555
	Ti1       O1        Ti1        101.883(3)   1_555 1_555   6_545
	O1        O1        Ti1        50.149(8)  13_555 1_555   1_555
	O1        O1        Ti1        51.734(11)  13_555 1_555   6_555
	O1        O1        Ti1        152.032(5)  13_555 1_555   6_545
	O1        O1        O1         100.299(16)  13_545 1_555  13_555
	O1        O1        Ti1        50.149(8)  13_545 1_555   1_555
	O1        O1        Ti1        152.032(5)  13_545 1_555   6_555
	O1        O1        Ti1        51.734(11)  13_545 1_555   6_545
	O1        O1        O1         134.6744(4)   8_455 1_555  13_545
	O1        O1        O1         70.273(9)   8_455 1_555  13_555
	O1        O1        Ti1        106.572(4)   8_455 1_555   1_555
	O1        O1        Ti1        43.7849(7)   8_455 1_555   6_555
	O1        O1        Ti1        127.191(4)   8_455 1_555   6_545
	O1        O1        O1         146.856(9)   8_545 1_555   8_455
	O1        O1        O1         70.273(9)   8_545 1_555  13_545
	O1        O1        O1         134.6744(4)   8_545 1_555  13_555
	O1        O1        Ti1        106.572(4)   8_545 1_555   1_555
	O1        O1        Ti1        127.191(4)   8_545 1_555   6_555
	O1        O1        Ti1        43.7849(7)   8_545 1_555   6_545
	O1        O1        O1         85.334(2)   8_445 1_555   8_545
	O1        O1        O1         85.334(2)   8_445 1_555   8_455
	O1        O1        O1         70.273(9)   8_445 1_555  13_545
	O1        O1        O1         134.6744(4)   8_445 1_555  13_555
	O1        O1        Ti1        106.572(4)   8_445 1_555   1_555
	O1        O1        Ti1        127.191(4)   8_445 1_555   6_555
	O1        O1        Ti1        43.7849(7)   8_445 1_555   6_545
	O1        O1        O1         146.856(9)   8_555 1_555   8_445
	O1        O1        O1         85.334(2)   8_555 1_555   8_545
	O1        O1        O1         85.334(2)   8_555 1_555   8_455
	O1        O1        O1         134.6744(4)   8_555 1_555  13_545
	O1        O1        O1         70.273(9)   8_555 1_555  13_555
	O1        O1        Ti1        106.572(4)   8_555 1_555   1_555
	O1        O1        Ti1        43.7849(7)   8_555 1_555   6_555
	O1        O1        Ti1        127.191(4)   8_555 1_555   6_545
	O1        O1        O1         101.487(10)   6_545 1_555   8_555
	O1        O1        O1         49.80849(2)   6_545 1_555   8_445
	O1        O1        O1         49.80849(2)   6_545 1_555   8_545
	O1        O1        O1         101.487(10)   6_545 1_555   8_455
	O1        O1        O1         91.314(16)   6_545 1_555  13_545
	O1        O1        O1         168.38744(7)   6_545 1_555  13_555
	O1        O1        Ti1        141.463(8)   6_545 1_555   1_555
	O1        O1        Ti1        116.654(11)   6_545 1_555   6_555
	O1        O1        Ti1        39.580(5)   6_545 1_555   6_545
	O1        O1        O1         127.723(10)   7_555 1_555   6_545
	O1        O1        O1         78.513(10)   7_555 1_555   8_555
	O1        O1        O1         130.19151(2)   7_555 1_555   8_445
	O1        O1        O1         78.513(10)   7_555 1_555   8_545
	O1        O1        O1         130.19151(2)   7_555 1_555   8_455
	O1        O1        O1         59.919(9)   7_555 1_555  13_545
	O1        O1        O1         59.919(9)   7_555 1_555  13_555
	O1        O1        Ti1        38.537(8)   7_555 1_555   1_555
	O1        O1        Ti1        99.269(4)   7_555 1_555   6_555
	O1        O1        Ti1        99.269(4)   7_555 1_555   6_545
	O1        O1        O1         127.723(10)   6_555 1_555   7_555
	O1        O1        O1         77.074(16)   6_555 1_555   6_545
	O1        O1        O1         49.80849(2)   6_555 1_555   8_555
	O1        O1        O1         101.487(10)   6_555 1_555   8_445
	O1        O1        O1         101.487(10)   6_555 1_555   8_545
	O1        O1        O1         49.80849(2)   6_555 1_555   8_455
	O1        O1        O1         168.38744(7)   6_555 1_555  13_545
	O1        O1        O1         91.314(16)   6_555 1_555  13_555
	O1        O1        Ti1        141.463(8)   6_555 1_555   1_555
	O1        O1        Ti1        39.580(5)   6_555 1_555   6_555
	O1        O1        Ti1        116.654(11)   6_555 1_555   6_545
	O1        O1        O1         127.723(10)   7_455 1_555   6_555
	O1        O1        O1         77.074(16)   7_455 1_555   7_555
	O1        O1        O1         127.723(10)   7_455 1_555   6_545
	O1        O1        O1         130.19151(2)   7_455 1_555   8_555
	O1        O1        O1         78.513(10)   7_455 1_555   8_445
	O1        O1        O1         130.19151(2)   7_455 1_555   8_545
	O1        O1        O1         78.513(10)   7_455 1_555   8_455
	O1        O1        O1         59.919(9)   7_455 1_555  13_545
	O1        O1        O1         59.919(9)   7_455 1_555  13_555
	O1        O1        Ti1        38.537(8)   7_455 1_555   1_555
	O1        O1        Ti1        99.269(4)   7_455 1_555   6_555
	O1        O1        Ti1        99.269(4)   7_455 1_555   6_545
#######	End powder crystal structure	#######


#######	Begin powder crystal structure	#######
data_Rutile_10000
_pd_block_id	Rutile_10000
_pd_block_diffractogram_id	degussa.raw_10000
_pd_phase_name Rutile
_cell_length_a  4.5972(11)
_cell_length_b  4.5972(11)
_cell_length_c  2.9592(11)
_cell_angle_alpha 90
_cell_angle_beta  90
_cell_angle_gamma 90
_cell_volume 62.54(4)
_cell_formula_units_Z	  2
_chemical_formula_weight	79.8658
_chemical_formula_sum	O2_Ti
_cell_measurement_temperature	303
_diffrn_ambient_temperature	303
_exptl_crystal_density_diffrn	4.241(3)
_exptl_absorpt_coefficient_mu	52.69(3)
_diffrn_radiation_wavelength	1.540596000
_cell_measurement_theta_min	10
_cell_measurement_theta_max	55.002982
_space_group_crystal_system	tetragonal
_space_group_name_H-M_alt P_42/m_n_m
loop_
	_space_group_symop_id
	_space_group_symop_operation_xyz
	  1 'x, y, z '
	  2 '-x, -y, z '
	  3 '-x+1/2, y+1/2, -z+1/2 '
	  4 '-x+1/2, y+1/2, z+1/2 '
	  5 '-y, -x, -z '
	  6 '-y, -x, z '
	  7 '-y+1/2, x+1/2, -z+1/2 '
	  8 '-y+1/2, x+1/2, z+1/2 '
	  9 'y, x, -z '
	 10 'y, x, z '
	 11 'y+1/2, -x+1/2, -z+1/2 '
	 12 'y+1/2, -x+1/2, z+1/2 '
	 13 'x, y, -z '
	 14 '-x, -y, -z '
	 15 'x+1/2, -y+1/2, -z+1/2 '
	 16 'x+1/2, -y+1/2, z+1/2 '
loop_
	_atom_site_label
	_atom_site_type_symbol
	_atom_site_site_symmetry_multiplicity
	_atom_site_fract_x
	_atom_site_fract_y
	_atom_site_fract_z
	_atom_site_occupancy
	_atom_site_B_iso_or_equiv
Ti1 Ti+4   2 0 0 0 1 0.77(6)
O1 O-2   4 0.30499 0.30499 0 1 1.36(13)
loop_
	_geom_bond_atom_site_label_1
	_geom_bond_atom_site_label_2
	_geom_bond_distance
	_geom_bond_site_symmetry_1
	_geom_bond_site_symmetry_2
	Ti1       O1        1.9485(5) 1_555  11_454
	Ti1       O1        1.9485(5) 1_555  11_455
	Ti1       O1        1.9485(5) 1_555   3_544
	Ti1       O1        1.9485(5) 1_555   3_545
	Ti1       O1        1.9829(5) 1_555   1_555
	Ti1       O1        1.9829(5) 1_555   2_555
	Ti1       Ti1       2.9592(11) 1_555   1_554
	Ti1       Ti1       2.9592(11) 1_555   1_556
	O1        Ti1       1.9485(5) 1_555   3_554
	O1        Ti1       1.9485(5) 1_555   3_555
	O1        Ti1       1.9829(5) 1_555   1_555
	O1        O1        2.5357(6) 1_555   2_665
	O1        O1        2.7800(6) 1_555   3_554
	O1        O1        2.7800(6) 1_555  11_554
	O1        O1        2.7800(6) 1_555   3_545
	O1        O1        2.7800(6) 1_555  11_455
	O1        O1        2.7800(6) 1_555   3_555
	O1        O1        2.7800(6) 1_555  11_555
	O1        O1        2.7800(6) 1_555   3_544
	O1        O1        2.7800(6) 1_555  11_454
	O1        O1        2.9592(11) 1_555   1_556
	O1        O1        2.9592(11) 1_555   1_554
	loop_
		_geom_angle_atom_site_label_1
		_geom_angle_atom_site_label_2
		_geom_angle_atom_site_label_3
		_geom_angle
		_geom_angle_site_symmetry_1
		_geom_angle_site_symmetry_2
		_geom_angle_site_symmetry_3
	O1        Ti1       O1         98.81(2)  11_455 1_555  11_454
	O1        Ti1       O1         180.000    3_544 1_555  11_455
	O1        Ti1       O1         81.19(2)   3_544 1_555  11_454
	O1        Ti1       O1         98.81(2)   3_545 1_555   3_544
	O1        Ti1       O1         81.19(2)   3_545 1_555  11_455
	O1        Ti1       O1         180.000    3_545 1_555  11_454
	O1        Ti1       O1         90.0000000000000(16)   1_555 1_555   3_545
	O1        Ti1       O1         90.0000000000002(16)   1_555 1_555   3_544
	O1        Ti1       O1         90.000     1_555 1_555  11_455
	O1        Ti1       O1         90.000     1_555 1_555  11_454
	O1        Ti1       O1         180.000    2_555 1_555   1_555
	O1        Ti1       O1         90.000     2_555 1_555   3_545
	O1        Ti1       O1         90.000     2_555 1_555   3_544
	O1        Ti1       O1         90.000     2_555 1_555  11_455
	O1        Ti1       O1         90.000     2_555 1_555  11_454
	Ti1       Ti1       O1         90.000     1_554 1_555   2_555
	Ti1       Ti1       O1         90.000     1_554 1_555   1_555
	Ti1       Ti1       O1         139.407(12)   1_554 1_555   3_545
	Ti1       Ti1       O1         40.593(12)   1_554 1_555   3_544
	Ti1       Ti1       O1         139.407(12)   1_554 1_555  11_455
	Ti1       Ti1       O1         40.593(12)   1_554 1_555  11_454
	Ti1       Ti1       Ti1        180.000    1_556 1_555   1_554
	Ti1       Ti1       O1         90.000     1_556 1_555   2_555
	Ti1       Ti1       O1         90.000     1_556 1_555   1_555
	Ti1       Ti1       O1         40.593(12)   1_556 1_555   3_545
	Ti1       Ti1       O1         139.407(12)   1_556 1_555   3_544
	Ti1       Ti1       O1         40.593(12)   1_556 1_555  11_455
	Ti1       Ti1       O1         139.407(12)   1_556 1_555  11_454
	Ti1       O1        Ti1        98.81(2)   3_555 1_555   3_554
	Ti1       O1        Ti1        130.593(12)   1_555 1_555   3_555
	Ti1       O1        Ti1        130.593(12)   1_555 1_555   3_554
	O1        O1        Ti1        180.000    2_665 1_555   1_555
	O1        O1        Ti1        49.407(12)   2_665 1_555   3_555
	O1        O1        Ti1        49.407(12)   2_665 1_555   3_554
	O1        O1        O1         62.867(4)   3_554 1_555   2_665
	O1        O1        Ti1        117.133(4)   3_554 1_555   1_555
	O1        O1        Ti1        96.165(18)   3_554 1_555   3_555
	O1        O1        Ti1        45.501(7)   3_554 1_555   3_554
	O1        O1        O1         91.002(15)  11_554 1_555   3_554
	O1        O1        O1         62.867(4)  11_554 1_555   2_665
	O1        O1        Ti1        117.133(4)  11_554 1_555   1_555
	O1        O1        Ti1        96.165(18)  11_554 1_555   3_555
	O1        O1        Ti1        45.501(7)  11_554 1_555   3_554
	O1        O1        O1         106.455(11)   3_545 1_555  11_554
	O1        O1        O1         159.042(3)   3_545 1_555   3_554
	O1        O1        O1         135.501(7)   3_545 1_555   2_665
	O1        O1        Ti1        44.499(7)   3_545 1_555   1_555
	O1        O1        Ti1        93.44(2)   3_545 1_555   3_555
	O1        O1        Ti1        150.256(3)   3_545 1_555   3_554
	O1        O1        O1         54.266(7)  11_455 1_555   3_545
	O1        O1        O1         159.042(3)  11_455 1_555  11_554
	O1        O1        O1         106.455(11)  11_455 1_555   3_554
	O1        O1        O1         135.501(7)  11_455 1_555   2_665
	O1        O1        Ti1        44.499(7)  11_455 1_555   1_555
	O1        O1        Ti1        93.44(2)  11_455 1_555   3_555
	O1        O1        Ti1        150.256(3)  11_455 1_555   3_554
	O1        O1        O1         73.545(11)   3_555 1_555  11_455
	O1        O1        O1         111.55(2)   3_555 1_555   3_545
	O1        O1        O1         125.734(7)   3_555 1_555  11_554
	O1        O1        O1         64.31(2)   3_555 1_555   3_554
	O1        O1        O1         62.867(4)   3_555 1_555   2_665
	O1        O1        Ti1        117.133(4)   3_555 1_555   1_555
	O1        O1        Ti1        45.501(7)   3_555 1_555   3_555
	O1        O1        Ti1        96.165(18)   3_555 1_555   3_554
	O1        O1        O1         91.002(15)  11_555 1_555   3_555
	O1        O1        O1         111.55(2)  11_555 1_555  11_455
	O1        O1        O1         73.545(11)  11_555 1_555   3_545
	O1        O1        O1         64.31(2)  11_555 1_555  11_554
	O1        O1        O1         125.734(7)  11_555 1_555   3_554
	O1        O1        O1         62.867(4)  11_555 1_555   2_665
	O1        O1        Ti1        117.133(4)  11_555 1_555   1_555
	O1        O1        Ti1        45.501(7)  11_555 1_555   3_555
	O1        O1        Ti1        96.165(18)  11_555 1_555   3_554
	O1        O1        O1         106.455(11)   3_544 1_555  11_555
	O1        O1        O1         159.042(3)   3_544 1_555   3_555
	O1        O1        O1         88.998(15)   3_544 1_555  11_455
	O1        O1        O1         64.31(2)   3_544 1_555   3_545
	O1        O1        O1         73.545(11)   3_544 1_555  11_554
	O1        O1        O1         111.55(2)   3_544 1_555   3_554
	O1        O1        O1         135.501(7)   3_544 1_555   2_665
	O1        O1        Ti1        44.499(7)   3_544 1_555   1_555
	O1        O1        Ti1        150.256(3)   3_544 1_555   3_555
	O1        O1        Ti1        93.44(2)   3_544 1_555   3_554
	O1        O1        O1         54.266(7)  11_454 1_555   3_544
	O1        O1        O1         159.042(3)  11_454 1_555  11_555
	O1        O1        O1         106.455(11)  11_454 1_555   3_555
	O1        O1        O1         64.31(2)  11_454 1_555  11_455
	O1        O1        O1         88.998(15)  11_454 1_555   3_545
	O1        O1        O1         111.55(2)  11_454 1_555  11_554
	O1        O1        O1         73.545(11)  11_454 1_555   3_554
	O1        O1        O1         135.501(7)  11_454 1_555   2_665
	O1        O1        Ti1        44.499(7)  11_454 1_555   1_555
	O1        O1        Ti1        150.256(3)  11_454 1_555   3_555
	O1        O1        Ti1        93.44(2)  11_454 1_555   3_554
	O1        O1        O1         122.156(11)   1_556 1_555  11_454
	O1        O1        O1         122.156(11)   1_556 1_555   3_544
	O1        O1        O1         57.844(11)   1_556 1_555  11_555
	O1        O1        O1         57.844(11)   1_556 1_555   3_555
	O1        O1        O1         57.844(11)   1_556 1_555  11_455
	O1        O1        O1         57.844(11)   1_556 1_555   3_545
	O1        O1        O1         122.156(11)   1_556 1_555  11_554
	O1        O1        O1         122.156(11)   1_556 1_555   3_554
	O1        O1        O1         90.000     1_556 1_555   2_665
	O1        O1        Ti1        90.000     1_556 1_555   1_555
	O1        O1        Ti1        40.593(12)   1_556 1_555   3_555
	O1        O1        Ti1        139.407(12)   1_556 1_555   3_554
	O1        O1        O1         180.000    1_554 1_555   1_556
	O1        O1        O1         57.844(11)   1_554 1_555  11_454
	O1        O1        O1         57.844(11)   1_554 1_555   3_544
	O1        O1        O1         122.156(11)   1_554 1_555  11_555
	O1        O1        O1         122.156(11)   1_554 1_555   3_555
	O1        O1        O1         122.156(11)   1_554 1_555  11_455
	O1        O1        O1         122.156(11)   1_554 1_555   3_545
	O1        O1        O1         57.844(11)   1_554 1_555  11_554
	O1        O1        O1         57.844(11)   1_554 1_555   3_554
	O1        O1        O1         90.000     1_554 1_555   2_665
	O1        O1        Ti1        90.000     1_554 1_555   1_555
	O1        O1        Ti1        139.407(12)   1_554 1_555   3_555
	O1        O1        Ti1        40.593(12)   1_554 1_555   3_554
#######	End powder crystal structure	#######


#######	Begin powder diffraction data	#######
data_degussa.raw_10000
_pd_block_id	degussa.raw_10000
_pd_meas_datetime_initiated	2007-12-18T12:16:55+0200
_pd_calc_method	Rietveld
_diffrn_radiation_probe	x-ray
_pd_meas_scan_method	cont
_diffrn_radiation_wavelength	1.540596000
_diffrn_ambient_temperature	303
_refine_ls_goodness_of_fit_all	1.08277
_pd_proc_ls_prof_R_factor	0.12619
_pd_proc_ls_prof_wR_factor	0.17557
_pd_proc_ls_prof_wR_expected	0.16215
loop_
	_pd_phase_id
	_pd_phase_block_id
	_pd_phase_mass_%
1	Anatase_10000	86.6(4)
2	Rutile_10000	13.4(4)
loop_
	_refln_index_h
	_refln_index_k
	_refln_index_l
	_pd_refln_phase_id
	_refln_d_spacing
	_refln_F_squared_calc
	_refln_F_squared_meas
   0    0    4 1    2.377439     5.576810     5.423471
   0    0    8 1    1.188719     0.706113     0.713603
   1    0    1 1    3.518454    11.281211    11.465293
   1    0    3 1    2.430800     1.441701     1.439284
   1    0    5 1    1.699655    10.622005    10.551596
   1    0    7 1    1.278751     0.799292     0.764910
   1    0    9 1    1.017769     2.945811     3.381054
   1    1    2 1    2.333340     1.802207     1.777861
   1    1    6 1    1.363968     6.268904     6.690682
   2    0    0 1    1.893600    13.050008    13.027723
   2    0    2 1    1.759227     0.000000     0.000000
   2    0    4 1    1.481188    11.372918    12.716645
   2    0    6 1    1.215400     0.000000     0.000000
   2    0    8 1    1.006783     2.123788     2.469721
   2    1    1 1    1.667449    11.144328    11.133678
   2    1    3 1    1.493830     2.766240     3.063184
   2    1    5 1    1.264865    11.732208    11.538680
   2    1    7 1    1.059743     1.324087     1.439730
   2    2    0 1    1.338978     6.796178     7.116637
   2    2    4 1    1.166670     7.023873     7.085470
   3    0    1 1    1.251422     3.373522     3.427847
   3    0    3 1    1.172818     1.074254     1.067011
   3    0    5 1    1.051799     3.790597     4.200529
   3    1    2 1    1.161347     3.417590     3.376748
   3    1    4 1    1.069576     0.000000     0.000000
   3    1    6 1    0.955513     6.151266     6.282867
   3    2    1 1    1.044031     4.583521     5.088010
   3    2    3 1    0.997067     1.673227     1.963016
   4    0    0 1    0.946800     2.958183     2.990925
   0    0    2 2    1.479594     0.706530     0.791955
   1    0    1 2    2.488265     1.184736     1.182521
   1    0    3 2    0.964445     0.391026     0.414143
   1    1    0 2    3.250742     1.472375     1.480671
   1    1    1 2    2.188292     0.718091     0.736159
   1    1    2 2    1.346663     1.147530     1.217749
   1    1    3 2    0.943898     0.066339     0.065144
   2    0    0 2    2.298622     0.208749     0.216292
   2    0    2 2    1.244132     0.358340     0.350889
   2    1    0 2    2.055950     0.288343     0.283829
   2    1    1 2    1.688439     3.831244     3.868498
   2    1    2 2    1.200932     0.133928     0.133582
   2    2    0 2    1.625371     1.228106     1.207520
   2    2    1 2    1.424619     0.051598     0.064823
   2    2    2 2    1.094146     1.100707     1.163768
   3    0    1 2    1.360780     2.154565     2.315813
   3    1    0 2    1.453776     0.832544     1.002079
   3    1    1 2    1.304819     0.110455     0.114895
   3    1    2 2    1.036982     0.945843     1.061164
   3    2    0 2    1.275046     0.023599     0.022742
   3    2    1 2    1.170972     0.769047     0.770142
   3    2    2 2    0.965883     0.019257     0.020693
   3    3    0 2    1.083581     0.594173     0.642194
   3    3    1 2    1.017510     0.007313     0.008394
   4    0    0 2    1.149311     0.449119     0.438883
   4    1    0 2    1.114995     0.125326     0.129788
   4    1    1 2    1.043387     1.181575     1.310444
   4    2    0 2    1.027975     0.532673     0.600497
   4    2    1 2    0.971052     0.072900     0.080643
loop_
	_pd_meas_2theta_scan
	_pd_meas_intensity_total
	_pd_proc_ls_weight
	_pd_calc_intensity_total
	_pd_proc_intensity_bkg_calc
  20.000000    79.000000     0.012658    69.418343    68.572737 
  20.014260    63.000000     0.015873    69.376039    68.526122 
  20.028519    74.000000     0.013514    69.333805    68.479543 
  20.042779    65.000000     0.015385    69.291641    68.433000 
  20.057038    73.000000     0.013699    69.249547    68.386491 
  20.071298    64.000000     0.015625    69.207524    68.340018 
  20.085557    65.000000     0.015385    69.165571    68.293580 
  20.099816    66.000000     0.015152    69.123691    68.247178 
  20.114076    68.000000     0.014706    69.081882    68.200810 
  20.128335    61.000000     0.016393    69.040145    68.154478 
  20.142595    77.000000     0.012987    68.998481    68.108181 
  20.156855    69.000000     0.014493    68.956890    68.061919 
  20.171114    63.000000     0.015873    68.915372    68.015692 
  20.185374    75.000000     0.013333    68.873928    67.969500 
  20.199633    69.000000     0.014493    68.832558    67.923343 
  20.213893    92.000000     0.010870    68.791263    67.877221 
  20.228152    59.000000     0.016949    68.750042    67.831135 
  20.242411    53.000000     0.018868    68.708898    67.785083 
  20.256671    80.000000     0.012500    68.667829    67.739066 
  20.270930    68.000000     0.014706    68.626836    67.693084 
  20.285190    57.000000     0.017544    68.585920    67.647138 
  20.299450    48.000000     0.020833    68.545082    67.601226 
  20.313709    58.000000     0.017241    68.504321    67.555349 
  20.327969    67.000000     0.014925    68.463638    67.509507 
  20.342228    81.000000     0.012346    68.423034    67.463700 
  20.356488    60.000000     0.016667    68.382508    67.417927 
  20.370747    66.000000     0.015152    68.342063    67.372190 
  20.385006    80.000000     0.012500    68.301698    67.326487 
  20.399266    63.000000     0.015873    68.261413    67.280820 
  20.413525    76.000000     0.013158    68.221209    67.235186 
  20.427785    69.000000     0.014493    68.181087    67.189588 
  20.442045    84.000000     0.011905    68.141047    67.144025 
  20.456304    67.000000     0.014925    68.101090    67.098496 
  20.470564    66.000000     0.015152    68.061216    67.053002 
  20.484823    58.000000     0.017241    68.021425    67.007542 
  20.499083    64.000000     0.015625    67.981719    66.962117 
  20.513342    81.000000     0.012346    67.942098    66.916727 
  20.527601    71.000000     0.014085    67.902563    66.871372 
  20.541861    70.000000     0.014286    67.863113    66.826051 
  20.556120    84.000000     0.011905    67.823750    66.780765 
  20.570380    56.000000     0.017857    67.784475    66.735513 
  20.584640    69.000000     0.014493    67.745287    66.690296 
  20.598899    65.000000     0.015385    67.706188    66.645113 
  20.613159    62.000000     0.016129    67.667178    66.599965 
  20.627418    68.000000     0.014706    67.628258    66.554851 
  20.641678    54.000000     0.018519    67.589428    66.509772 
  20.655937    64.000000     0.015625    67.550689    66.464727 
  20.670196    73.000000     0.013699    67.512042    66.419717 
  20.684456    72.000000     0.013889    67.473488    66.374741 
  20.698715    59.000000     0.016949    67.435027    66.329799 
  20.712975    62.000000     0.016129    67.396659    66.284892 
  20.727235    72.000000     0.013889    67.358386    66.240020 
  20.741494    75.000000     0.013333    67.320209    66.195181 
  20.755754    75.000000     0.013333    67.282127    66.150377 
  20.770013    69.000000     0.014493    67.244142    66.105607 
  20.784273    83.000000     0.012048    67.206255    66.060872 
  20.798532    61.000000     0.016393    67.168466    66.016170 
  20.812791    64.000000     0.015625    67.130777    65.971503 
  20.827051    74.000000     0.013514    67.093187    65.926871 
  20.841310    71.000000     0.014085    67.055698    65.882272 
  20.855570    63.000000     0.015873    67.018310    65.837708 
  20.869830    63.000000     0.015873    66.981025    65.793177 
  20.884089    60.000000     0.016667    66.943844    65.748681 
  20.898349    72.000000     0.013889    66.906766    65.704219 
  20.912608    69.000000     0.014493    66.869793    65.659791 
  20.926868    59.000000     0.016949    66.832927    65.615398 
  20.941127    65.000000     0.015385    66.796167    65.571038 
  20.955386    78.000000     0.012821    66.759515    65.526712 
  20.969646    66.000000     0.015152    66.722972    65.482421 
  20.983905    75.000000     0.013333    66.686538    65.438163 
  20.998165    79.000000     0.012658    66.650215    65.393939 
  21.012425    64.000000     0.015625    66.614004    65.349750 
  21.026684    85.000000     0.011765    66.577905    65.305594 
  21.040944    68.000000     0.014706    66.541920    65.261472 
  21.055203    62.000000     0.016129    66.506050    65.217384 
  21.069463    72.000000     0.013889    66.470296    65.173330 
  21.083722    68.000000     0.014706    66.434658    65.129310 
  21.097981    80.000000     0.012500    66.399139    65.085324 
  21.112241    67.000000     0.014925    66.363739    65.041372 
  21.126500    66.000000     0.015152    66.328459    64.997453 
  21.140760    69.000000     0.014493    66.293300    64.953569 
  21.155020    72.000000     0.013889    66.258264    64.909718 
  21.169279    60.000000     0.016667    66.223352    64.865900 
  21.183539    58.000000     0.017241    66.188564    64.822117 
  21.197798    70.000000     0.014286    66.153904    64.778367 
  21.212058    62.000000     0.016129    66.119370    64.734651 
  21.226317    83.000000     0.012048    66.084966    64.690969 
  21.240576    54.000000     0.018519    66.050692    64.647320 
  21.254836    71.000000     0.014085    66.016549    64.603705 
  21.269095    58.000000     0.017241    65.982539    64.560124 
  21.283355    82.000000     0.012195    65.948664    64.516576 
  21.297615    73.000000     0.013699    65.914925    64.473062 
  21.311874    71.000000     0.014085    65.881324    64.429581 
  21.326134    58.000000     0.017241    65.847861    64.386134 
  21.340393    56.000000     0.017857    65.814540    64.342721 
  21.354653    58.000000     0.017241    65.781361    64.299341 
  21.368912    59.000000     0.016949    65.748327    64.255994 
  21.383171    58.000000     0.017241    65.715437    64.212681 
  21.397431    75.000000     0.013333    65.682693    64.169402 
  21.411690    56.000000     0.017857    65.650095    64.126156 
  21.425950    76.000000     0.013158    65.617643    64.082943 
  21.440209    66.000000     0.015152    65.585342    64.039764 
  21.454469    61.000000     0.016393    65.553193    63.996618 
  21.468729    64.000000     0.015625    65.521200    63.953505 
  21.482988    49.000000     0.020408    65.489362    63.910426 
  21.497248    82.000000     0.012195    65.457683    63.867380 
  21.511507    75.000000     0.013333    65.426164    63.824368 
  21.525766    53.000000     0.018868    65.394808    63.781389 
  21.540026    73.000000     0.013699    65.363615    63.738443 
  21.554285    60.000000     0.016667    65.332588    63.695530 
  21.568545    81.000000     0.012346    65.301729    63.652651 
  21.582804    65.000000     0.015385    65.271039    63.609804 
  21.597064    75.000000     0.013333    65.240522    63.566991 
  21.611324    61.000000     0.016393    65.210179    63.524211 
  21.625583    54.000000     0.018519    65.180011    63.481465 
  21.639843    61.000000     0.016393    65.150022    63.438751 
  21.654102    53.000000     0.018868    65.120214    63.396071 
  21.668361    67.000000     0.014925    65.090588    63.353423 
  21.682621    75.000000     0.013333    65.061148    63.310809 
  21.696880    76.000000     0.013158    65.031895    63.268228 
  21.711140    72.000000     0.013889    65.002833    63.225680 
  21.725399    61.000000     0.016393    64.973963    63.183165 
  21.739659    57.000000     0.017544    64.945288    63.140682 
  21.753919    58.000000     0.017241    64.916811    63.098233 
  21.768178    67.000000     0.014925    64.888534    63.055817 
  21.782438    66.000000     0.015152    64.860460    63.013434 
  21.796697    61.000000     0.016393    64.832592    62.971084 
  21.810956    61.000000     0.016393    64.804932    62.928766 
  21.825216    60.000000     0.016667    64.777484    62.886482 
  21.839475    68.000000     0.014706    64.750250    62.844230 
  21.853735    54.000000     0.018519    64.723233    62.802011 
  21.867994    54.000000     0.018519    64.696436    62.759826 
  21.882254    64.000000     0.015625    64.669863    62.717672 
  21.896514    76.000000     0.013158    64.643516    62.675552 
  21.910773    78.000000     0.012821    64.617399    62.633465 
  21.925033    62.000000     0.016129    64.591515    62.591410 
  21.939292    61.000000     0.016393    64.565868    62.549388 
  21.953551    58.000000     0.017241    64.540460    62.507399 
  21.967811    66.000000     0.015152    64.515296    62.465442 
  21.982070    77.000000     0.012987    64.490379    62.423518 
  21.996330    63.000000     0.015873    64.465713    62.381627 
  22.010589    61.000000     0.016393    64.441301    62.339769 
  22.024849    60.000000     0.016667    64.417147    62.297943 
  22.039109    69.000000     0.014493    64.393256    62.256149 
  22.053368    62.000000     0.016129    64.369631    62.214389 
  22.067628    68.000000     0.014706    64.346276    62.172661 
  22.081887    48.000000     0.020833    64.323197    62.130965 
  22.096146    74.000000     0.013514    64.300396    62.089302 
  22.110406    68.000000     0.014706    64.277879    62.047672 
  22.124665    60.000000     0.016667    64.255651    62.006074 
  22.138925    67.000000     0.014925    64.233716    61.964508 
  22.153184    67.000000     0.014925    64.212078    61.922975 
  22.167444    54.000000     0.018519    64.190744    61.881475 
  22.181704    69.000000     0.014493    64.169719    61.840006 
  22.195963    66.000000     0.015152    64.149009    61.798571 
  22.210223    66.000000     0.015152    64.128618    61.757167 
  22.224482    68.000000     0.014706    64.108554    61.715796 
  22.238741    73.000000     0.013699    64.088822    61.674458 
  22.253001    55.000000     0.018182    64.069426    61.633151 
  22.267260    61.000000     0.016393    64.050364    61.591877 
  22.281520    77.000000     0.012987    64.031633    61.550636 
  22.295779    64.000000     0.015625    64.013240    61.509426 
  22.310039    72.000000     0.013889    63.995201    61.468249 
  22.324299    64.000000     0.015625    63.977524    61.427104 
  22.338558    78.000000     0.012821    63.960216    61.385992 
  22.352818    67.000000     0.014925    63.943283    61.344911 
  22.367077    53.000000     0.018868    63.926732    61.303863 
  22.381336    81.000000     0.012346    63.910571    61.262847 
  22.395596    77.000000     0.012987    63.894806    61.221863 
  22.409855    61.000000     0.016393    63.879446    61.180911 
  22.424115    70.000000     0.014286    63.864498    61.139991 
  22.438374    58.000000     0.017241    63.849970    61.099103 
  22.452634    47.000000     0.021277    63.835871    61.058248 
  22.466894    68.000000     0.014706    63.822207    61.017424 
  22.481153    38.000000     0.026316    63.808986    60.976633 
  22.495413    54.000000     0.018519    63.796218    60.935874 
  22.509672    57.000000     0.017544    63.783915    60.895146 
  22.523931    57.000000     0.017544    63.772086    60.854451 
  22.538191    76.000000     0.013158    63.760737    60.813787 
  22.552450    61.000000     0.016393    63.749867    60.773156 
  22.566710    54.000000     0.018519    63.739468    60.732556 
  22.580969    58.000000     0.017241    63.729551    60.691988 
  22.595229    77.000000     0.012987    63.720144    60.651452 
  22.609488    58.000000     0.017241    63.711260    60.610948 
  22.623748    74.000000     0.013514    63.702909    60.570476 
  22.638008    75.000000     0.013333    63.695102    60.530036 
  22.652267    66.000000     0.015152    63.687849    60.489628 
  22.666526    82.000000     0.012195    63.681163    60.449251 
  22.680786    67.000000     0.014925    63.675055    60.408906 
  22.695045    47.000000     0.021277    63.669536    60.368593 
  22.709305    62.000000     0.016129    63.664620    60.328312 
  22.723564    56.000000     0.017857    63.660318    60.288062 
  22.737824    60.000000     0.016667    63.656643    60.247844 
  22.752083    60.000000     0.016667    63.653609    60.207658 
  22.766343    71.000000     0.014085    63.651230    60.167503 
  22.780603    74.000000     0.013514    63.649519    60.127380 
  22.794862    65.000000     0.015385    63.648491    60.087289 
  22.809121    62.000000     0.016129    63.648161    60.047229 
  22.823381    72.000000     0.013889    63.648545    60.007201 
  22.837640    66.000000     0.015152    63.649657    59.967205 
  22.851900    72.000000     0.013889    63.651516    59.927240 
  22.866159    74.000000     0.013514    63.654136    59.887306 
  22.880419    72.000000     0.013889    63.657534    59.847404 
  22.894678    68.000000     0.014706    63.661727    59.807534 
  22.908938    73.000000     0.013699    63.666734    59.767695 
  22.923198    66.000000     0.015152    63.672575    59.727887 
  22.937457    74.000000     0.013514    63.679268    59.688111 
  22.951716    79.000000     0.012658    63.686835    59.648367 
  22.965976    62.000000     0.016129    63.695296    59.608654 
  22.980235    75.000000     0.013333    63.704672    59.568972 
  22.994495    58.000000     0.017241    63.714986    59.529322 
  23.008754    63.000000     0.015873    63.726261    59.489703 
  23.023014    48.000000     0.020833    63.738520    59.450115 
  23.037273    50.000000     0.020000    63.751789    59.410558 
  23.051533    58.000000     0.017241    63.766093    59.371033 
  23.065793    70.000000     0.014286    63.781454    59.331540 
  23.080052    66.000000     0.015152    63.797892    59.292077 
  23.094311    70.000000     0.014286    63.815425    59.252646
