Repository: rowlesmr/TOPAS-macros

# TOPAS macros
 
This is the start of my mirroring the macros available on the [TOPAS wiki](http://topas.dur.ac.uk/topaswiki/doku.php?id=macros).

# Powder CIF Output

The macros below are from Matthew Rowles and should produce full powder cifs in a journal-friendly format. There are recipes for multiple data sets, multiple strs, x-rays and neutrons, and magnetic structures. More details and references to follow. All the information on how to do things is in the macros. As it says, head to the bottom ("Some examples on how to use the Out_pdCIF2 macro:") for info.

There is duplication of some elements due to the way TOPAS handles output. To clean them up, you can manually remove duplicate blocks, or use something like [cifflow](https://github.com/rowlesmr/cifflow) to automate the process.

The whole file needs to be saved as cif.inc in your main topas directory and the line "#include cif.inc" added to your local.inc.

These files are not parsable by pdCIFplotter, but this output is the current, preferred method. You could create a DuckDB database from a CIF using [cifflow](https://github.com/rowlesmr/cifflow), and then query that to plot in your favourite program.

File: Out_pdCIF2/examples/second/second_10_11.inp
#include "seq.inc"
#include "..\..\pdcif2.inc"
macro ciffile { "second_2.cif" }

Out_CIF2_initialise(ciffile)
CIF2_set_audit_dataset_id("d388649e-8f95-48b7-9ef9-70df6739fcdc")

/*
Sequential refinement macros explained here:
http://topas.dur.ac.uk/topaswiki/doku.php?id=sequential_refinements
*/

#list Range_Number Temperature Date_Time  {
1  { (30 +273) } { "2007-12-18T12:16:55+0200" }
2  { (50 +273) } { "2007-12-18T12:38:21+0200" }
3  { (100+273) } { "2007-12-18T13:01:03+0200" }
4  { (150+273) } { "2007-12-18T13:25:44+0200" }
5  { (200+273) } { "2007-12-18T13:49:16+0200" }
6  { (250+273) } { "2007-12-18T14:12:48+0200" }
7  { (300+273) } { "2007-12-18T14:36:22+0200" }
8  { (350+273) } { "2007-12-18T14:59:57+0200" }
9  { (400+273) } { "2007-12-18T15:23:39+0200" }
10 { (450+273) } { "2007-12-18T15:44:28+0200" }
11 { (500+273) } { "2007-12-18T16:05:08+0200" }
12 { (550+273) } { "2007-12-18T16:25:57+0200" }
13 { (600+273) } { "2007-12-18T16:46:47+0200" }
14 { (650+273) } { "2007-12-18T17:09:07+0200" }
15 { (700+273) } { "2007-12-18T17:31:45+0200" }
16 { (750+273) } { "2007-12-18T17:54:24+0200" }
17 { (800+273) } { "2007-12-18T18:17:04+0200" }
18 { (850+273) } { "2007-12-18T18:39:45+0200" }
19 { (900+273) } { "2007-12-18T19:02:26+0200" }
20 { (30 +273) } { "2007-12-18T20:46:00+0200" }
}


macro file { "degussa.raw" }
macro seqno { Range_Number(Run_Number) }
prm !te = Temperature(Run_Number); :  723
macro outFileName { "output.txt" }






do_errors

CIF2_set_scan_method("cont")
CIF2_set_temperature(te)
CIF2_set_datetime_initialised(Date_Time(Run_Number))
CIF2_set_instr_id("main_lab")


Sequential_Refinement(20, seqno)


#define OUTPUT
#define CIF_OUTPUT

#ifdef OUTPUT
#if Run_Number == 0;
system_before_save_OUT { del outFileName }
system_before_save_OUT { del ciffile }
#endif
#endif

macro Output {
	 #if Run_Number == 0;
	 Out_Header(outFileName)
	 	O_H(temp)
	 	O_H(spec_disp)
	 	O_H(abs)
	 	O_H(csL)
	 	O_H(csG)
	 	O_H(strL)
	 	O_H(strG)
	 	O_H(Ti_beq)
	 	O_H(O_beq)
	 	O_H(a_del)
	 	O_H(c_del)
	 	O_H_cellprms
	 	O_H(Lvol)
	 	O_H(e0)
	 	O_H(density)
	 	O_H(LAC)
	 	O_H(scale)
	 	O_H(wtpct)
	 	O_H(RBragg)
	 	O_H(Rwp)
	 	O_H(Rexp)
	 	O_H(gof)
	 #endif

	for strs {
		Out_Results(outFileName) {
			O_R(te)
			O_R(sd)
			O_R(abs)
			O_R(csL)
			O_R(csG)
			O_R(strL)
			O_R(strG)
			O_R(Ti_beq)
			O_R(O_beq)
			O_R(a_del)
			O_R(c_del)
			O_R_cellprms(1)
			O_R(LVol_v(csG, csL))
			O_R(e0_v(strG, strL))
			O_R(Phase_Density_Eqn_g_on_cm3)
			O_R(Phase_LAC_Eqn_1_on_cm)
			O_R(Get(scale))
			O_R(Get(weight_percent))
			O_R(Get(r_bragg))
			O_R(Get(r_wp))
			O_R(Get(r_exp))
			O_R(Get(gof))
		}
	}
}



xdd file
	r_exp  16.3900397 r_wp  17.9248536 weighted_Durbin_Watson  1.73348995 gof  1.09364309
	range seqno
	bkg @  26.4681611`_0.127090326 -22.745595`_0.202923031  10.6712006`_0.166088384 -3.17928685`_0.128363176  2.85903542`_0.12095019
	LP_Factor( 0)
    pdCIF2_Bragg_Brentano_specimen_displacement(sd,  0.200760143`_0.0131812932 )
	Rp 250
	Rs 250
	lpsd_th2_angular_range_degrees  2.383
		lpsd_equitorial_divergence_degrees  0.6
	axial_conv
		filament_length  12
		sample_length  15
		receiving_slit_length  12
		primary_soller_angle  4
		secondary_soller_angle  4
		axial_n_beta  30
	Absorption(abs, 24.1516324`_13.172828)

    Out_CIF2_wavelength_cuka5(ciffile, "COPPER")


	local Ti_beq_del  0.68451992`_0.0673871001 min 0 max 3
	local O_beq_del  1.44332007`_0.149088745 min 0 max 3

	local Ti_beq = 0.39 + Ti_beq_del; :  1.07451992`_0.0673871001
	local  O_beq = 0.61 + O_beq_del; :  2.05332007`_0.149088745

	#if seqno < 19;
	str
		'9852 ICSD
		phase_name "Anatase"

		CIF2_set_formula_units_Z(2)
		CIF2_set_sum_formula("O2 Ti")
		CIF2_set_crystal_system("tetragonal")

		local csL  36.5122868`_1.90249143 min 30 max 500
		local csG  52.8912731`_4.47736639 min 30 max 500
		local strL  0.165614424`_0.0363879093 min 0.00001 max 0.6
		'local strG  0.00620783579_3.30047281 min 0.00001 max 0.6

		local a_del  0.0108924986`_0.000977066919 min 0 max 0.02
		local c_del  0.0401504061`_0.00256586297 min -0.2 max 0.1

		Phase_Density_g_on_cm3( 3.8548382`_0.00223861658)
		CS_L(csL)
		CS_G(csG)
		Strain_L(strL)
		'Strain_G(strG)
		MVW( 319.463, 137.614`_0.080, 86.858`_0.381)
		scale @  0.000402544364`_3.821e-06
		Tetragonal(=3.7842+a_del; :  3.795092`_0.000977, =9.5146+c_del; :  9.554750`_0.002566)	'3.7842, 9.5146
        CIF2_set_space_group_id("I_41/a_m_d_S")
		space_group "I_41/a_m_d_S"
		site Ti1 num_posns  4	x 0 y 0 z 0      occ Ti+4 1. beq = Ti_beq; :  1.07452`_0.06739
		site O1  num_posns  8	x 0 y 0 z 0.2081 occ O-2  1. beq =  O_beq; :  2.05332`_0.14909
	#endif

	str
		'33837 ICSD
		phase_name "Rutile"

		CIF2_set_formula_units_Z(2)
		CIF2_set_sum_formula("O2 Ti")
		CIF2_set_crystal_system("tetragonal")

		local csL  36.499346`_2.4084974 min 20 max 1000
		'local csG  999.99999_49189.869 min 20 max 1000
		'local strL  0.0615440841_0.193872858 min 0.00001 max 2
		'local strG  1.00003725e-05_2050.07007 min 0.00001 max 2

		local a_del  0.0204034433`_0.00133157425 min -0.2 max 0.2
		local c_del  0.012713844`_0.00120280569 min -0.2 max 0.2

		Phase_Density_g_on_cm3( 4.196842`_0.00295960882)
		CS_L(csL)
		'CS_G(csG)
		'Strain_L(strL)
		'Strain_G(strG)
		MVW( 159.732, 63.200`_0.045, 13.142`_0.381)
		scale @  0.000265231589`_8.48e-06
		Tetragonal(=4.5924+a_del; :  4.612803`_0.001332, =2.9575+c_del; :  2.970214`_0.001203)	'4.5924, 2.9575
        CIF2_set_space_group_id("P_42/m_n_m")
		space_group "P_42/m_n_m"
		site Ti1 num_posns  2	x 0       y 0       z 0 occ Ti+4 1. beq  = Ti_beq; :  1.07452`_0.06739
		site O1  num_posns  4	x 0.30499 y 0.30499 z 0 occ O-2  1. beq  =  O_beq; :  2.05332`_0.14909

	#ifdef OUTPUT
		Output
	#endif


#ifdef CIF_OUTPUT
	Out_pdCIF2(ciffile, "meas")
#endif
C_matrix_normalized
{
                             1   2   3   4   5   6   7   8   9  10  11  12  13  14  15  16  17  18  19
bkg_rec22E1E293550_    1:  100 -52  55 -26  38  11  22   7 -12 -17  10 -19 -18 -10 -12 -16  21 -10 -10
bkg_rec22E1E2935F8_    2:  -52 100 -57  57 -13   1  38  18  -1  43 -35  17 -23  -0  -1  28 -13  -0   0
bkg_rec22E1E2936A0_    3:   55 -57 100 -54  48  -5 -19 -12   7 -20  27 -12  23   7   7  -5  -2   6   5
bkg_rec22E1E293748_    4:  -26  57 -54 100 -34   2  11  12  -2  10 -15   5 -14  -2  -3   1   2  -2  -2
bkg_rec22E1E2937F0_    5:   38 -13  48 -34 100   0  10  19   1   1   1  -8  -8   2   1  14  -7   2   1
sd_2397100188104       6:   11   1  -5   2   0 100  14   6 -84   6 -31  49 -40 -63 -66 -14  48 -50 -45
Ti_beq_del_2397100188  7:   22  38 -19  11  10  14 100  28 -15  64 -41   8 -52 -13 -16  29   3 -12 -11
O_beq_del_23971001881  8:    7  18 -12  12  19   6  28 100  -8  35 -22  -2 -34  -7  -8  19  -0  -7  -6
abs                    9:  -12  -1   7  -2   1 -84 -15  -8 100  -7  36 -58  48  94  92  17 -56  78  61
scale22E1E304470_     10:  -17  43 -20  10   1   6  64  35  -7 100 -47  31 -27  -7  -8  12   6  -7  -3
csL_2397100113336     11:   10 -35  27 -15   1 -31 -41 -22  36 -47 100 -62  80  33  33  -1 -22  29  23
csG_2397100113336     12:  -19  17 -12   5  -8  49   8  -2 -58  31 -62 100 -25 -54 -52 -16  36 -45 -33
strL_2397100113336    13:  -18 -23  23 -14  -8 -40 -52 -34  48 -27  80 -25 100  44  45  -8 -25  39  33
a_del_2397100113336   14:  -10  -0   7  -2   2 -63 -13  -7  94  -7  33 -54  44 100  90  15 -52  81  61
c_del_2397100113336   15:  -12  -1   7  -3   1 -66 -16  -8  92  -8  33 -52  45  90 100  17 -51  78  58
scale22E1E304BC0_     16:  -16  28  -5   1  14 -14  29  19  17  12  -1 -16  -8  15  17 100 -62  16   9
csL_2397100118264     17:   21 -13  -2   2  -7  48   3  -0 -56   6 -22  36 -25 -52 -51 -62 100 -45 -34
a_del_2397100118264   18:  -10  -0   6  -2   2 -50 -12  -7  78  -7  29 -45  39  81  78  16 -45 100  33
c_del_2397100118264   19:  -10   0   5  -2   1 -45 -11  -6  61  -3  23 -33  33  61  58   9 -34  33 100
}

File: Out_pdCIF2/examples/second/second_11_12.inp
#include "seq.inc"
#include "..\..\pdcif2.inc"
macro ciffile { "second_2.cif" }

Out_CIF2_initialise(ciffile)
CIF2_set_audit_dataset_id("d388649e-8f95-48b7-9ef9-70df6739fcdc")

/*
Sequential refinement macros explained here:
http://topas.dur.ac.uk/topaswiki/doku.php?id=sequential_refinements
*/

#list Range_Number Temperature Date_Time  {
1  { (30 +273) } { "2007-12-18T12:16:55+0200" }
2  { (50 +273) } { "2007-12-18T12:38:21+0200" }
3  { (100+273) } { "2007-12-18T13:01:03+0200" }
4  { (150+273) } { "2007-12-18T13:25:44+0200" }
5  { (200+273) } { "2007-12-18T13:49:16+0200" }
6  { (250+273) } { "2007-12-18T14:12:48+0200" }
7  { (300+273) } { "2007-12-18T14:36:22+0200" }
8  { (350+273) } { "2007-12-18T14:59:57+0200" }
9  { (400+273) } { "2007-12-18T15:23:39+0200" }
10 { (450+273) } { "2007-12-18T15:44:28+0200" }
11 { (500+273) } { "2007-12-18T16:05:08+0200" }
12 { (550+273) } { "2007-12-18T16:25:57+0200" }
13 { (600+273) } { "2007-12-18T16:46:47+0200" }
14 { (650+273) } { "2007-12-18T17:09:07+0200" }
15 { (700+273) } { "2007-12-18T17:31:45+0200" }
16 { (750+273) } { "2007-12-18T17:54:24+0200" }
17 { (800+273) } { "2007-12-18T18:17:04+0200" }
18 { (850+273) } { "2007-12-18T18:39:45+0200" }
19 { (900+273) } { "2007-12-18T19:02:26+0200" }
20 { (30 +273) } { "2007-12-18T20:46:00+0200" }
}


macro file { "degussa.raw" }
macro seqno { Range_Number(Run_Number) }
prm !te = Temperature(Run_Number); :  773
macro outFileName { "output.txt" }






do_errors

CIF2_set_scan_method("cont")
CIF2_set_temperature(te)
CIF2_set_datetime_initialised(Date_Time(Run_Number))
CIF2_set_instr_id("main_lab")


Sequential_Refinement(20, seqno)


#define OUTPUT
#define CIF_OUTPUT

#ifdef OUTPUT
#if Run_Number == 0;
system_before_save_OUT { del outFileName }
system_before_save_OUT { del ciffile }
#endif
#endif

macro Output {
	 #if Run_Number == 0;
	 Out_Header(outFileName)
	 	O_H(temp)
	 	O_H(spec_disp)
	 	O_H(abs)
	 	O_H(csL)
	 	O_H(csG)
	 	O_H(strL)
	 	O_H(strG)
	 	O_H(Ti_beq)
	 	O_H(O_beq)
	 	O_H(a_del)
	 	O_H(c_del)
	 	O_H_cellprms
	 	O_H(Lvol)
	 	O_H(e0)
	 	O_H(density)
	 	O_H(LAC)
	 	O_H(scale)
	 	O_H(wtpct)
	 	O_H(RBragg)
	 	O_H(Rwp)
	 	O_H(Rexp)
	 	O_H(gof)
	 #endif

	for strs {
		Out_Results(outFileName) {
			O_R(te)
			O_R(sd)
			O_R(abs)
			O_R(csL)
			O_R(csG)
			O_R(strL)
			O_R(strG)
			O_R(Ti_beq)
			O_R(O_beq)
			O_R(a_del)
			O_R(c_del)
			O_R_cellprms(1)
			O_R(LVol_v(csG, csL))
			O_R(e0_v(strG, strL))
			O_R(Phase_Density_Eqn_g_on_cm3)
			O_R(Phase_LAC_Eqn_1_on_cm)
			O_R(Get(scale))
			O_R(Get(weight_percent))
			O_R(Get(r_bragg))
			O_R(Get(r_wp))
			O_R(Get(r_exp))
			O_R(Get(gof))
		}
	}
}



xdd file
	r_exp  16.400648 r_wp  17.8992743 weighted_Durbin_Watson  1.7286791 gof  1.09137604
	range seqno
	bkg @  26.554285`_0.127590341 -22.9719421`_0.202609523  10.7835049`_0.165924736 -3.05159673`_0.128162455  2.71691516`_0.121024163
	LP_Factor( 0)
    pdCIF2_Bragg_Brentano_specimen_displacement(sd,  0.228790211`_0.0118953938 )
	Rp 250
	Rs 250
	lpsd_th2_angular_range_degrees  2.383
		lpsd_equitorial_divergence_degrees  0.6
	axial_conv
		filament_length  12
		sample_length  15
		receiving_slit_length  12
		primary_soller_angle  4
		secondary_soller_angle  4
		axial_n_beta  30
	Absorption(abs, 17.3052967`_5.90319626)

    Out_CIF2_wavelength_cuka5(ciffile, "COPPER")


	local Ti_beq_del  0.676411137`_0.0683493693 min 0 max 3
	local O_beq_del  1.03893872`_0.147454403 min 0 max 3

	local Ti_beq = 0.39 + Ti_beq_del; :  1.06641114`_0.0683493693
	local  O_beq = 0.61 + O_beq_del; :  1.64893872`_0.147454403

	#if seqno < 19;
	str
		'9852 ICSD
		phase_name "Anatase"

		CIF2_set_formula_units_Z(2)
		CIF2_set_sum_formula("O2 Ti")
		CIF2_set_crystal_system("tetragonal")

		local csL  40.8594483`_2.43195843 min 30 max 500
		local csG  51.2493039`_4.11504815 min 30 max 500
		local strL  0.2289915`_0.0388155808 min 0.00001 max 0.6
		'local strG  0.00620783579_3.30047281 min 0.00001 max 0.6

		local a_del  0.0114109776`_0.000861331767 min 0 max 0.02
		local c_del  0.041966013`_0.00228190855 min -0.2 max 0.1

		Phase_Density_g_on_cm3( 3.85305297`_0.00197598008)
		CS_L(csL)
		CS_G(csG)
		Strain_L(strL)
		'Strain_G(strG)
		MVW( 319.463, 137.678`_0.071, 87.075`_0.386)
		scale @  0.000396735796`_3.777e-06
		Tetragonal(=3.7842+a_del; :  3.795611`_0.000861, =9.5146+c_del; :  9.556566`_0.002282)	'3.7842, 9.5146
        CIF2_set_space_group_id("I_41/a_m_d_S")
		space_group "I_41/a_m_d_S"
		site Ti1 num_posns  4	x 0 y 0 z 0      occ Ti+4 1. beq = Ti_beq; :  1.06641`_0.06835
		site O1  num_posns  8	x 0 y 0 z 0.2081 occ O-2  1. beq =  O_beq; :  1.64894`_0.14745
	#endif

	str
		'33837 ICSD
		phase_name "Rutile"

		CIF2_set_formula_units_Z(2)
		CIF2_set_sum_formula("O2 Ti")
		CIF2_set_crystal_system("tetragonal")

		local csL  35.752011`_2.44623393 min 20 max 1000
		'local csG  999.99999_49189.869 min 20 max 1000
		'local strL  0.0615440841_0.193872858 min 0.00001 max 2
		'local strG  1.00003725e-05_2050.07007 min 0.00001 max 2

		local a_del  0.0205340896`_0.0012318552 min -0.2 max 0.2
		local c_del  0.0165100379`_0.00119857014 min -0.2 max 0.2

		Phase_Density_g_on_cm3( 4.1912475`_0.00280427801)
		CS_L(csL)
		'CS_G(csG)
		'Strain_L(strL)
		'Strain_G(strG)
		MVW( 159.732, 63.284`_0.042, 12.925`_0.386)
		scale @  0.000256235511`_8.448e-06
		Tetragonal(=4.5924+a_del; :  4.612934`_0.001232, =2.9575+c_del; :  2.974010`_0.001199)	'4.5924, 2.9575
        CIF2_set_space_group_id("P_42/m_n_m")
		space_group "P_42/m_n_m"
		site Ti1 num_posns  2	x 0       y 0       z 0 occ Ti+4 1. beq  = Ti_beq; :  1.06641`_0.06835
		site O1  num_posns  4	x 0.30499 y 0.30499 z 0 occ O-2  1. beq  =  O_beq; :  1.64894`_0.14745

	#ifdef OUTPUT
		Output
	#endif


#ifdef CIF_OUTPUT
	Out_pdCIF2(ciffile, "meas")
#endif
C_matrix_normalized
{
                             1   2   3   4   5   6   7   8   9  10  11  12  13  14  15  16  17  18  19
bkg_rec22E1E293550_    1:  100 -52  55 -25  38  13  23   8 -15 -17   8 -16 -19 -13 -15 -17  23 -11 -10
bkg_rec22E1E2935F8_    2:  -52 100 -57  57 -13   0  37  18  -0  43 -35  18 -22   0  -0  28 -14  -0   1
bkg_rec22E1E2936A0_    3:   55 -57 100 -54  48  -4 -19 -12   7 -20  27 -12  23   6   7  -5  -2   6   4
bkg_rec22E1E293748_    4:  -25  57 -54 100 -34   2  10  12  -3  10 -15   5 -14  -2  -3   0   3  -2  -2
bkg_rec22E1E2937F0_    5:   38 -13  48 -34 100   2  11  20   0   2  -0  -8  -9   1   1  14  -7   1  -0
sd_2397110294824       6:   13   0  -4   2   2 100  15   7 -80   5 -30  46 -43 -52 -57 -11  44 -37 -34
Ti_beq_del_2397110294  7:   23  37 -19  10  11  15 100  26 -17  63 -42  10 -51 -15 -17  29   4 -13 -10
O_beq_del_23971102948  8:    8  18 -12  12  20   7  26 100  -9  35 -24  -0 -35  -8  -9  18   0  -7  -6
abs                    9:  -15  -0   7  -3   0 -80 -17  -9 100  -5  37 -58  53  91  89  14 -55  70  51
scale22E1E304470_     10:  -17  43 -20  10   2   5  63  35  -5 100 -46  30 -25  -4  -6  13   4  -5  -1
csL_2397100147960     11:    8 -35  27 -15  -0 -30 -42 -24  37 -46 100 -63  81  33  33  -2 -22  28  19
csG_2397100147960     12:  -16  18 -12   5  -8  46  10  -0 -58  30 -63 100 -30 -53 -51 -14  36 -41 -26
strL_2397100147960    13:  -19 -22  23 -14  -9 -43 -51 -35  53 -25  81 -30 100  48  48  -8 -27  40  31
a_del_2397100147960   14:  -13   0   6  -2   1 -52 -15  -8  91  -4  33 -53  48 100  87  13 -49  75  50
c_del_2397100147960   15:  -15  -0   7  -3   1 -57 -17  -9  89  -6  33 -51  48  87 100  15 -47  70  48
scale22E1E304BC0_     16:  -17  28  -5   0  14 -11  29  18  14  13  -2 -14  -8  13  15 100 -62  14   5
csL_2397110440160     17:   23 -14  -2   3  -7  44   4   0 -55   4 -22  36 -27 -49 -47 -62 100 -41 -25
a_del_2397110440160   18:  -11  -0   6  -2   1 -37 -13  -7  70  -5  28 -41  40  75  70  14 -41 100  18
c_del_2397110440160   19:  -10   1   4  -2  -0 -34 -10  -6  51  -1  19 -26  31  50  48   5 -25  18 100
}

File: Out_pdCIF2/examples/second/second_13_14.inp
#include "seq.inc"
#include "..\..\pdcif2.inc"
macro ciffile { "second_2.cif" }

Out_CIF2_initialise(ciffile)
CIF2_set_audit_dataset_id("d388649e-8f95-48b7-9ef9-70df6739fcdc")

/*
Sequential refinement macros explained here:
http://topas.dur.ac.uk/topaswiki/doku.php?id=sequential_refinements
*/

#list Range_Number Temperature Date_Time  {
1  { (30 +273) } { "2007-12-18T12:16:55+0200" }
2  { (50 +273) } { "2007-12-18T12:38:21+0200" }
3  { (100+273) } { "2007-12-18T13:01:03+0200" }
4  { (150+273) } { "2007-12-18T13:25:44+0200" }
5  { (200+273) } { "2007-12-18T13:49:16+0200" }
6  { (250+273) } { "2007-12-18T14:12:48+0200" }
7  { (300+273) } { "2007-12-18T14:36:22+0200" }
8  { (350+273) } { "2007-12-18T14:59:57+0200" }
9  { (400+273) } { "2007-12-18T15:23:39+0200" }
10 { (450+273) } { "2007-12-18T15:44:28+0200" }
11 { (500+273) } { "2007-12-18T16:05:08+0200" }
12 { (550+273) } { "2007-12-18T16:25:57+0200" }
13 { (600+273) } { "2007-12-18T16:46:47+0200" }
14 { (650+273) } { "2007-12-18T17:09:07+0200" }
15 { (700+273) } { "2007-12-18T17:31:45+0200" }
16 { (750+273) } { "2007-12-18T17:54:24+0200" }
17 { (800+273) } { "2007-12-18T18:17:04+0200" }
18 { (850+273) } { "2007-12-18T18:39:45+0200" }
19 { (900+273) } { "2007-12-18T19:02:26+0200" }
20 { (30 +273) } { "2007-12-18T20:46:00+0200" }
}


macro file { "degussa.raw" }
macro seqno { Range_Number(Run_Number) }
prm !te = Temperature(Run_Number); :  873
macro outFileName { "output.txt" }






do_errors

CIF2_set_scan_method("cont")
CIF2_set_temperature(te)
CIF2_set_datetime_initialised(Date_Time(Run_Number))
CIF2_set_instr_id("main_lab")


Sequential_Refinement(20, seqno)


#define OUTPUT
#define CIF_OUTPUT

#ifdef OUTPUT
#if Run_Number == 0;
system_before_save_OUT { del outFileName }
system_before_save_OUT { del ciffile }
#endif
#endif

macro Output {
	 #if Run_Number == 0;
	 Out_Header(outFileName)
	 	O_H(temp)
	 	O_H(spec_disp)
	 	O_H(abs)
	 	O_H(csL)
	 	O_H(csG)
	 	O_H(strL)
	 	O_H(strG)
	 	O_H(Ti_beq)
	 	O_H(O_beq)
	 	O_H(a_del)
	 	O_H(c_del)
	 	O_H_cellprms
	 	O_H(Lvol)
	 	O_H(e0)
	 	O_H(density)
	 	O_H(LAC)
	 	O_H(scale)
	 	O_H(wtpct)
	 	O_H(RBragg)
	 	O_H(Rwp)
	 	O_H(Rexp)
	 	O_H(gof)
	 #endif

	for strs {
		Out_Results(outFileName) {
			O_R(te)
			O_R(sd)
			O_R(abs)
			O_R(csL)
			O_R(csG)
			O_R(strL)
			O_R(strG)
			O_R(Ti_beq)
			O_R(O_beq)
			O_R(a_del)
			O_R(c_del)
			O_R_cellprms(1)
			O_R(LVol_v(csG, csL))
			O_R(e0_v(strG, strL))
			O_R(Phase_Density_Eqn_g_on_cm3)
			O_R(Phase_LAC_Eqn_1_on_cm)
			O_R(Get(scale))
			O_R(Get(weight_percent))
			O_R(Get(r_bragg))
			O_R(Get(r_wp))
			O_R(Get(r_exp))
			O_R(Get(gof))
		}
	}
}



xdd file
	r_exp  16.4409577 r_wp  18.121804 weighted_Durbin_Watson  1.77939403 gof  1.1022353
	range seqno
	bkg @  26.4296993`_0.127009327 -22.2443885`_0.202525881  10.6073416`_0.166923112 -2.74351601`_0.12887606  2.88259454`_0.12148087
	LP_Factor( 0)
    pdCIF2_Bragg_Brentano_specimen_displacement(sd,  0.268163143`_0.012904397 )
	Rp 250
	Rs 250
	lpsd_th2_angular_range_degrees  2.383
		lpsd_equitorial_divergence_degrees  0.6
	axial_conv
		filament_length  12
		sample_length  15
		receiving_slit_length  12
		primary_soller_angle  4
		secondary_soller_angle  4
		axial_n_beta  30
	Absorption(abs, 23.9694786`_12.835616)

    Out_CIF2_wavelength_cuka5(ciffile, "COPPER")


	local Ti_beq_del  0.77730213`_0.0699622558 min 0 max 3
	local O_beq_del  1.2057963`_0.150162048 min 0 max 3

	local Ti_beq = 0.39 + Ti_beq_del; :  1.16730213`_0.0699622558
	local  O_beq = 0.61 + O_beq_del; :  1.8157963`_0.150162048

	#if seqno < 19;
	str
		'9852 ICSD
		phase_name "Anatase"

		CIF2_set_formula_units_Z(2)
		CIF2_set_sum_formula("O2 Ti")
		CIF2_set_crystal_system("tetragonal")

		local csL  38.5082924`_2.14070129 min 30 max 500
		local csG  55.80032`_5.08777874 min 30 max 500
		local strL  0.200862281`_0.0372990298 min 0.00001 max 0.6
		'local strG  0.00620783579_3.30047281 min 0.00001 max 0.6

		local a_del  0.0138683253`_0.00098494896 min 0 max 0.02
		local c_del  0.0586427231`_0.00257080238 min -0.2 max 0.1

		Phase_Density_g_on_cm3( 3.84136535`_0.00224356003)
		CS_L(csL)
		CS_G(csG)
		Strain_L(strL)
		'Strain_G(strG)
		MVW( 319.463, 138.097`_0.081, 85.531`_0.390)
		scale @  0.000391553532`_3.788e-06
		Tetragonal(=3.7842+a_del; :  3.798068`_0.000985, =9.5146+c_del; :  9.573243`_0.002571)	'3.7842, 9.5146
        CIF2_set_space_group_id("I_41/a_m_d_S")
		space_group "I_41/a_m_d_S"
		site Ti1 num_posns  4	x 0 y 0 z 0      occ Ti+4 1. beq = Ti_beq; :  1.16730`_0.06996
		site O1  num_posns  8	x 0 y 0 z 0.2081 occ O-2  1. beq =  O_beq; :  1.81580`_0.15016
	#endif

	str
		'33837 ICSD
		phase_name "Rutile"

		CIF2_set_formula_units_Z(2)
		CIF2_set_sum_formula("O2 Ti")
		CIF2_set_crystal_system("tetragonal")

		local csL  36.7112697`_2.31123174 min 20 max 1000
		'local csG  999.99999_49189.869 min 20 max 1000
		'local strL  0.0615440841_0.193872858 min 0.00001 max 2
		'local strG  1.00003725e-05_2050.07007 min 0.00001 max 2

		local a_del  0.0251849195`_0.0013114009 min -0.2 max 0.2
		local c_del  0.0196874233`_0.00115820742 min -0.2 max 0.2

		Phase_Density_g_on_cm3( 4.17834482`_0.00287659097)
		CS_L(csL)
		'CS_G(csG)
		'Strain_L(strL)
		'Strain_G(strG)
		MVW( 159.732, 63.480`_0.044, 14.469`_0.390)
		scale @  0.000288189848`_8.639e-06
		Tetragonal(=4.5924+a_del; :  4.617585`_0.001311, =2.9575+c_del; :  2.977187`_0.001158)	'4.5924, 2.9575
        CIF2_set_space_group_id("P_42/m_n_m")
		space_group "P_42/m_n_m"
		site Ti1 num_posns  2	x 0       y 0       z 0 occ Ti+4 1. beq  = Ti_beq; :  1.16730`_0.06996
		site O1  num_posns  4	x 0.30499 y 0.30499 z 0 occ O-2  1. beq  =  O_beq; :  1.81580`_0.15016

	#ifdef OUTPUT
		Output
	#endif


#ifdef CIF_OUTPUT
	Out_pdCIF2(ciffile, "meas")
#endif
C_matrix_normalized
{
                             1   2   3   4   5   6   7   8   9  10  11  12  13  14  15  16  17  18  19
bkg_rec22E1E293550_    1:  100 -51  55 -25  37  11  22   7 -13 -17   9 -18 -18 -11 -13 -16  21 -10 -10
bkg_rec22E1E2935F8_    2:  -51 100 -56  57 -12  -0  37  17   0  42 -34  17 -22   0   0  28 -13   0   1
bkg_rec22E1E2936A0_    3:   55 -56 100 -53  48  -4 -20 -12   6 -20  27 -12  23   6   7  -5  -2   6   4
bkg_rec22E1E293748_    4:  -25  57 -53 100 -33   2  10  12  -3   9 -15   5 -14  -2  -3   0   3  -2  -2
bkg_rec22E1E2937F0_    5:   37 -12  48 -33 100   0  10  19   1   1   0  -8  -8   2   1  14  -7   2   1
sd_2397110296056       6:   11  -0  -4   2   0 100  13   6 -83   6 -30  47 -40 -61 -64 -15  49 -49 -46
Ti_beq_del_2397110296  7:   22  37 -20  10  10  13 100  26 -14  64 -40   7 -50 -12 -14  31   3 -11 -10
O_beq_del_23971102960  8:    7  17 -12  12  19   6  26 100  -8  35 -23  -1 -34  -8  -9  18   1  -7  -6
abs                    9:  -13   0   6  -3   1 -83 -14  -8 100  -7  36 -56  48  93  91  18 -59  79  63
scale22E1E304470_     10:  -17  42 -20   9   1   6  64  35  -7 100 -46  31 -26  -6  -7  14   5  -6  -2
csL_2397100132272     11:    9 -34  27 -15   0 -30 -40 -23  36 -46 100 -62  81  33  33  -2 -23  30  23
csG_2397100132272     12:  -18  17 -12   5  -8  47   7  -1 -56  31 -62 100 -26 -53 -51 -16  36 -44 -33
strL_2397100132272    13:  -18 -22  23 -14  -8 -40 -50 -34  48 -26  81 -26 100  44  45  -8 -27  40  34
a_del_2397100132272   14:  -11   0   6  -2   2 -61 -12  -8  93  -6  33 -53  44 100  90  17 -54  83  63
c_del_2397100132272   15:  -13   0   7  -3   1 -64 -14  -9  91  -7  33 -51  45  90 100  19 -53  79  61
scale22E1E304BC0_     16:  -16  28  -5   0  14 -15  31  18  18  14  -2 -16  -8  17  19 100 -61  17  11
csL_2397100137200     17:   21 -13  -2   3  -7  49   3   1 -59   5 -23  36 -27 -54 -53 -61 100 -48 -37
a_del_2397100137200   18:  -10   0   6  -2   2 -49 -11  -7  79  -6  30 -44  40  83  79  17 -48 100  38
c_del_2397100137200   19:  -10   1   4  -2   1 -46 -10  -6  63  -2  23 -33  34  63  61  11 -37  38 100
}

File: Out_pdCIF2/examples/second/second_15_16.inp
#include "seq.inc"
#include "..\..\pdcif2.inc"
macro ciffile { "second_2.cif" }

Out_CIF2_initialise(ciffile)
CIF2_set_audit_dataset_id("d388649e-8f95-48b7-9ef9-70df6739fcdc")

/*
Sequential refinement macros explained here:
http://topas.dur.ac.uk/topaswiki/doku.php?id=sequential_refinements
*/

#list Range_Number Temperature Date_Time  {
1  { (30 +273) } { "2007-12-18T12:16:55+0200" }
2  { (50 +273) } { "2007-12-18T12:38:21+0200" }
3  { (100+273) } { "2007-12-18T13:01:03+0200" }
4  { (150+273) } { "2007-12-18T13:25:44+0200" }
5  { (200+273) } { "2007-12-18T13:49:16+0200" }
6  { (250+273) } { "2007-12-18T14:12:48+0200" }
7  { (300+273) } { "2007-12-18T14:36:22+0200" }
8  { (350+273) } { "2007-12-18T14:59:57+0200" }
9  { (400+273) } { "2007-12-18T15:23:39+0200" }
10 { (450+273) } { "2007-12-18T15:44:28+0200" }
11 { (500+273) } { "2007-12-18T16:05:08+0200" }
12 { (550+273) } { "2007-12-18T16:25:57+0200" }
13 { (600+273) } { "2007-12-18T16:46:47+0200" }
14 { (650+273) } { "2007-12-18T17:09:07+0200" }
15 { (700+273) } { "2007-12-18T17:31:45+0200" }
16 { (750+273) } { "2007-12-18T17:54:24+0200" }
17 { (800+273) } { "2007-12-18T18:17:04+0200" }
18 { (850+273) } { "2007-12-18T18:39:45+0200" }
19 { (900+273) } { "2007-12-18T19:02:26+0200" }
20 { (30 +273) } { "2007-12-18T20:46:00+0200" }
}


macro file { "degussa.raw" }
macro seqno { Range_Number(Run_Number) }
prm !te = Temperature(Run_Number); :  973
macro outFileName { "output.txt" }






do_errors

CIF2_set_scan_method("cont")
CIF2_set_temperature(te)
CIF2_set_datetime_initialised(Date_Time(Run_Number))
CIF2_set_instr_id("main_lab")


Sequential_Refinement(20, seqno)


#define OUTPUT
#define CIF_OUTPUT

#ifdef OUTPUT
#if Run_Number == 0;
system_before_save_OUT { del outFileName }
system_before_save_OUT { del ciffile }
#endif
#endif

macro Output {
	 #if Run_Number == 0;
	 Out_Header(outFileName)
	 	O_H(temp)
	 	O_H(spec_disp)
	 	O_H(abs)
	 	O_H(csL)
	 	O_H(csG)
	 	O_H(strL)
	 	O_H(strG)
	 	O_H(Ti_beq)
	 	O_H(O_beq)
	 	O_H(a_del)
	 	O_H(c_del)
	 	O_H_cellprms
	 	O_H(Lvol)
	 	O_H(e0)
	 	O_H(density)
	 	O_H(LAC)
	 	O_H(scale)
	 	O_H(wtpct)
	 	O_H(RBragg)
	 	O_H(Rwp)
	 	O_H(Rexp)
	 	O_H(gof)
	 #endif

	for strs {
		Out_Results(outFileName) {
			O_R(te)
			O_R(sd)
			O_R(abs)
			O_R(csL)
			O_R(csG)
			O_R(strL)
			O_R(strG)
			O_R(Ti_beq)
			O_R(O_beq)
			O_R(a_del)
			O_R(c_del)
			O_R_cellprms(1)
			O_R(LVol_v(csG, csL))
			O_R(e0_v(strG, strL))
			O_R(Phase_Density_Eqn_g_on_cm3)
			O_R(Phase_LAC_Eqn_1_on_cm)
			O_R(Get(scale))
			O_R(Get(weight_percent))
			O_R(Get(r_bragg))
			O_R(Get(r_wp))
			O_R(Get(r_exp))
			O_R(Get(gof))
		}
	}
}



xdd file
	r_exp  16.5207215 r_wp  17.9917225 weighted_Durbin_Watson  1.79101054 gof  1.08903976
	range seqno
	bkg @  26.5894248`_0.121078742 -22.8285707`_0.195344992  10.514775`_0.163331909 -3.15101742`_0.12667889  2.7754084`_0.118607338
	LP_Factor( 0)
    pdCIF2_Bragg_Brentano_specimen_displacement(sd,  0.283191376`_0.010014887 )
	Rp 250
	Rs 250
	lpsd_th2_angular_range_degrees  2.383
		lpsd_equitorial_divergence_degrees  0.6
	axial_conv
		filament_length  12
		sample_length  15
		receiving_slit_length  12
		primary_soller_angle  4
		secondary_soller_angle  4
		axial_n_beta  30
	Absorption(abs, 31.3675539`_14.8673464)

    Out_CIF2_wavelength_cuka5(ciffile, "COPPER")


	local Ti_beq_del  0.846532056`_0.0690402705 min 0 max 3
	local O_beq_del  1.25402221`_0.149973477 min 0 max 3

	local Ti_beq = 0.39 + Ti_beq_del; :  1.23653206`_0.0690402705
	local  O_beq = 0.61 + O_beq_del; :  1.86402221`_0.149973477

	#if seqno < 19;
	str
		'9852 ICSD
		phase_name "Anatase"

		CIF2_set_formula_units_Z(2)
		CIF2_set_sum_formula("O2 Ti")
		CIF2_set_crystal_system("tetragonal")

		local csL  45.0375758`_2.75393859 min 30 max 500
		local csG  75.4368626`_9.16203831 min 30 max 500
		local strL  0.234525946`_0.0344534883 min 0.00001 max 0.6
		'local strG  0.00620783579_3.30047281 min 0.00001 max 0.6

		local a_del  0.0163117844`_0.000688252508 min 0 max 0.02
		local c_del  0.0712762943`_0.00185548858 min -0.2 max 0.1

		Phase_Density_g_on_cm3( 3.83137132`_0.00157341775)
		CS_L(csL)
		CS_G(csG)
		Strain_L(strL)
		'Strain_G(strG)
		MVW( 319.463, 138.457`_0.057, 76.165`_0.392)
		scale @  0.000339676255`_3.395e-06
		Tetragonal(=3.7842+a_del; :  3.800512`_0.000688, =9.5146+c_del; :  9.585876`_0.001855)	'3.7842, 9.5146
        CIF2_set_space_group_id("I_41/a_m_d_S")
		space_group "I_41/a_m_d_S"
		site Ti1 num_posns  4	x 0 y 0 z 0      occ Ti+4 1. beq = Ti_beq; :  1.23653`_0.06904
		site O1  num_posns  8	x 0 y 0 z 0.2081 occ O-2  1. beq =  O_beq; :  1.86402`_0.14997
	#endif

	str
		'33837 ICSD
		phase_name "Rutile"

		CIF2_set_formula_units_Z(2)
		CIF2_set_sum_formula("O2 Ti")
		CIF2_set_crystal_system("tetragonal")

		local csL  50.9778457`_2.3095999 min 20 max 1000
		'local csG  999.99999_49189.869 min 20 max 1000
		'local strL  0.0615440841_0.193872858 min 0.00001 max 2
		'local strG  1.00003725e-05_2050.07007 min 0.00001 max 2

		local a_del  0.0291107984`_0.00083729524 min -0.2 max 0.2
		local c_del  0.0229180838`_0.000664522406 min -0.2 max 0.2

		Phase_Density_g_on_cm3( 4.16672753`_0.00177272866)
		CS_L(csL)
		'CS_G(csG)
		'Strain_L(strL)
		'Strain_G(strG)
		MVW( 159.732, 63.657`_0.027, 23.835`_0.392)
		scale @  0.000462411416`_8.851e-06
		Tetragonal(=4.5924+a_del; :  4.621511`_0.000837, =2.9575+c_del; :  2.980418`_0.000665)	'4.5924, 2.9575
        CIF2_set_space_group_id("P_42/m_n_m")
		space_group "P_42/m_n_m"
		site Ti1 num_posns  2	x 0       y 0       z 0 occ Ti+4 1. beq  = Ti_beq; :  1.23653`_0.06904
		site O1  num_posns  4	x 0.30499 y 0.30499 z 0 occ O-2  1. beq  =  O_beq; :  1.86402`_0.14997

	#ifdef OUTPUT
		Output
	#endif


#ifdef CIF_OUTPUT
	Out_pdCIF2(ciffile, "meas")
#endif
C_matrix_normalized
{
                             1   2   3   4   5   6   7   8   9  10  11  12  13  14  15  16  17  18  19
bkg_rec22E1E293550_    1:  100 -55  56 -28  37   9  19   6 -11 -19  11 -22 -14  -9 -11 -11  20  -9  -9
bkg_rec22E1E2935F8_    2:  -55 100 -58  56 -15  -4  34  16   5  40 -31  17 -19   4   4  29 -14   4   4
bkg_rec22E1E2936A0_    3:   56 -58 100 -54  48  -1 -20 -12   2 -20  25 -11  21   3   3  -9   0   3   2
bkg_rec22E1E293748_    4:  -28  56 -54 100 -35  -0   7  11  -0   7 -13   4 -12  -0  -1   1   1  -0  -0
bkg_rec22E1E2937F0_    5:   37 -15  48 -35 100  -0   7  17   2  -0   1  -8  -6   3   2  12  -6   2   2
sd_2397100149192       6:    9  -4  -1  -0  -0 100   5   2 -77   1 -21  31 -27 -44 -47 -14  52 -39 -46
Ti_beq_del_2397100149  7:   19  34 -20   7   7   5 100  25  -7  61 -36   4 -44  -6  -7  45   0  -6  -5
O_beq_del_23971001491  8:    6  16 -12  11  17   2  25 100  -4  33 -21  -4 -32  -4  -5  24  -1  -4  -3
abs                    9:  -11   5   2  -0   2 -77  -7  -4 100  -2  29 -38  38  88  84  18 -66  82  73
scale22E1E304470_     10:  -19  40 -20   7  -0   1  61  33  -2 100 -43  31 -21  -1  -3  24   2  -2   0
csL_2397110444080     11:   11 -31  25 -13   1 -21 -36 -21  29 -43 100 -59  81  26  25  -9 -20  25  21
csG_2397110444080     12:  -22  17 -11   4  -8  31   4  -4 -38  31 -59 100 -16 -33 -30 -11  28 -30 -25
strL_2397110444080    13:  -14 -19  21 -12  -6 -27 -44 -32  38 -21  81 -16 100  35  34 -16 -23  34  30
a_del_2397110444080   14:   -9   4   3  -0   3 -44  -6  -4  88  -1  26 -33  35 100  81  15 -57  88  71
c_del_2397110444080   15:  -11   4   3  -1   2 -47  -7  -5  84  -3  25 -30  34  81 100  18 -55  80  66
scale22E1E304BC0_     16:  -11  29  -9   1  12 -14  45  24  18  24  -9 -11 -16  15  18 100 -52  16  13
csL_2397110294656     17:   20 -14   0   1  -6  52   0  -1 -66   2 -20  28 -23 -57 -55 -52 100 -54 -48
a_del_2397110294656   18:   -9   4   3  -0   2 -39  -6  -4  82  -2  25 -30  34  88  80  16 -54 100  56
c_del_2397110294656   19:   -9   4   2  -0   2 -46  -5  -3  73   0  21 -25  30  71  66  13 -48  56 100
}

File: Out_pdCIF2/examples/second/second_16_17.inp
#include "seq.inc"
#include "..\..\pdcif2.inc"
macro ciffile { "second_2.cif" }

Out_CIF2_initialise(ciffile)
CIF2_set_audit_dataset_id("d388649e-8f95-48b7-9ef9-70df6739fcdc")

/*
Sequential refinement macros explained here:
http://topas.dur.ac.uk/topaswiki/doku.php?id=sequential_refinements
*/

#list Range_Number Temperature Date_Time  {
1  { (30 +273) } { "2007-12-18T12:16:55+0200" }
2  { (50 +273) } { "2007-12-18T12:38:21+0200" }
3  { (100+273) } { "2007-12-18T13:01:03+0200" }
4  { (150+273) } { "2007-12-18T13:25:44+0200" }
5  { (200+273) } { "2007-12-18T13:49:16+0200" }
6  { (250+273) } { "2007-12-18T14:12:48+0200" }
7  { (300+273) } { "2007-12-18T14:36:22+0200" }
8  { (350+273) } { "2007-12-18T14:59:57+0200" }
9  { (400+273) } { "2007-12-18T15:23:39+0200" }
10 { (450+273) } { "2007-12-18T15:44:28+0200" }
11 { (500+273) } { "2007-12-18T16:05:08+0200" }
12 { (550+273) } { "2007-12-18T16:25:57+0200" }
13 { (600+273) } { "2007-12-18T16:46:47+0200" }
14 { (650+273) } { "2007-12-18T17:09:07+0200" }
15 { (700+273) } { "2007-12-18T17:31:45+0200" }
16 { (750+273) } { "2007-12-18T17:54:24+0200" }
17 { (800+273) } { "2007-12-18T18:17:04+0200" }
18 { (850+273) } { "2007-12-18T18:39:45+0200" }
19 { (900+273) } { "2007-12-18T19:02:26+0200" }
20 { (30 +273) } { "2007-12-18T20:46:00+0200" }
}


macro file { "degussa.raw" }
macro seqno { Range_Number(Run_Number) }
prm !te = Temperature(Run_Number); :  1023
macro outFileName { "output.txt" }






do_errors

CIF2_set_scan_method("cont")
CIF2_set_temperature(te)
CIF2_set_datetime_initialised(Date_Time(Run_Number))
CIF2_set_instr_id("main_lab")


Sequential_Refinement(20, seqno)


#define OUTPUT
#define CIF_OUTPUT

#ifdef OUTPUT
#if Run_Number == 0;
system_before_save_OUT { del outFileName }
system_before_save_OUT { del ciffile }
#endif
#endif

macro Output {
	 #if Run_Number == 0;
	 Out_Header(outFileName)
	 	O_H(temp)
	 	O_H(spec_disp)
	 	O_H(abs)
	 	O_H(csL)
	 	O_H(csG)
	 	O_H(strL)
	 	O_H(strG)
	 	O_H(Ti_beq)
	 	O_H(O_beq)
	 	O_H(a_del)
	 	O_H(c_del)
	 	O_H_cellprms
	 	O_H(Lvol)
	 	O_H(e0)
	 	O_H(density)
	 	O_H(LAC)
	 	O_H(scale)
	 	O_H(wtpct)
	 	O_H(RBragg)
	 	O_H(Rwp)
	 	O_H(Rexp)
	 	O_H(gof)
	 #endif

	for strs {
		Out_Results(outFileName) {
			O_R(te)
			O_R(sd)
			O_R(abs)
			O_R(csL)
			O_R(csG)
			O_R(strL)
			O_R(strG)
			O_R(Ti_beq)
			O_R(O_beq)
			O_R(a_del)
			O_R(c_del)
			O_R_cellprms(1)
			O_R(LVol_v(csG, csL))
			O_R(e0_v(strG, strL))
			O_R(Phase_Density_Eqn_g_on_cm3)
			O_R(Phase_LAC_Eqn_1_on_cm)
			O_R(Get(scale))
			O_R(Get(weight_percent))
			O_R(Get(r_bragg))
			O_R(Get(r_wp))
			O_R(Get(r_exp))
			O_R(Get(gof))
		}
	}
}



xdd file
	r_exp  16.6742113 r_wp  18.3373046 weighted_Durbin_Watson  1.7456479 gof  1.09974045
	range seqno
	bkg @  26.6519093`_0.11783385 -23.196437`_0.191217421  10.6837861`_0.161987045 -3.54746745`_0.126410507  2.49095901`_0.117275363
	LP_Factor( 0)
    pdCIF2_Bragg_Brentano_specimen_displacement(sd,  0.250376638`_0.00718836504 )
	Rp 250
	Rs 250
	lpsd_th2_angular_range_degrees  2.383
		lpsd_equitorial_divergence_degrees  0.6
	axial_conv
		filament_length  12
		sample_length  15
		receiving_slit_length  12
		primary_soller_angle  4
		secondary_soller_angle  4
		axial_n_beta  30
	Absorption(abs, 41.4876627`_14.4628894)

    Out_CIF2_wavelength_cuka5(ciffile, "COPPER")


	local Ti_beq_del  0.937435536`_0.067789565 min 0 max 3
	local O_beq_del  0.837360886`_0.142803108 min 0 max 3

	local Ti_beq = 0.39 + Ti_beq_del; :  1.32743554`_0.067789565
	local  O_beq = 0.61 + O_beq_del; :  1.44736089`_0.142803108

	#if seqno < 19;
	str
		'9852 ICSD
		phase_name "Anatase"

		CIF2_set_formula_units_Z(2)
		CIF2_set_sum_formula("O2 Ti")
		CIF2_set_crystal_system("tetragonal")

		local csL  61.0955156`_5.55671463 min 30 max 500
		local csG  71.7271441`_7.93063019 min 30 max 500
		local strL  0.291251979`_0.0365446384 min 0.00001 max 0.6
		'local strG  0.00620783579_3.30047281 min 0.00001 max 0.6

		local a_del  0.0174008291`_0.000439506199 min 0 max 0.02
		local c_del  0.0800631208`_0.00136704848 min -0.2 max 0.1

		Phase_Density_g_on_cm3( 3.82566972`_0.00103903078)
		CS_L(csL)
		CS_G(csG)
		Strain_L(strL)
		'Strain_G(strG)
		MVW( 319.463, 138.664`_0.038, 55.946`_0.434)
		scale @  0.000239962083`_2.787e-06
		Tetragonal(=3.7842+a_del; :  3.801601`_0.000440, =9.5146+c_del; :  9.594663`_0.001367)	'3.7842, 9.5146
        CIF2_set_space_group_id("I_41/a_m_d_S")
		space_group "I_41/a_m_d_S"
		site Ti1 num_posns  4	x 0 y 0 z 0      occ Ti+4 1. beq = Ti_beq; :  1.32744`_0.06779
		site O1  num_posns  8	x 0 y 0 z 0.2081 occ O-2  1. beq =  O_beq; :  1.44736`_0.14280
	#endif

	str
		'33837 ICSD
		phase_name "Rutile"

		CIF2_set_formula_units_Z(2)
		CIF2_set_sum_formula("O2 Ti")
		CIF2_set_crystal_system("tetragonal")

		local csL  67.0810409`_2.04963751 min 20 max 1000
		'local csG  999.99999_49189.869 min 20 max 1000
		'local strL  0.0615440841_0.193872858 min 0.00001 max 2
		'local strG  1.00003725e-05_2050.07007 min 0.00001 max 2

		local a_del  0.030594641`_0.000459406482 min -0.2 max 0.2
		local c_del  0.0249140277`_0.000349057299 min -0.2 max 0.2

		Phase_Density_g_on_cm3( 4.16126643`_0.000959788741)
		CS_L(csL)
		'CS_G(csG)
		'Strain_L(strL)
		'Strain_G(strG)
		MVW( 159.732, 63.740`_0.015, 44.054`_0.434)
		scale @  0.000822137642`_1.09e-05
		Tetragonal(=4.5924+a_del; :  4.622995`_0.000459, =2.9575+c_del; :  2.982414`_0.000349)	'4.5924, 2.9575
        CIF2_set_space_group_id("P_42/m_n_m")
		space_group "P_42/m_n_m"
		site Ti1 num_posns  2	x 0       y 0       z 0 occ Ti+4 1. beq  = Ti_beq; :  1.32744`_0.06779
		site O1  num_posns  4	x 0.30499 y 0.30499 z 0 occ O-2  1. beq  =  O_beq; :  1.44736`_0.14280

	#ifdef OUTPUT
		Output
	#endif


#ifdef CIF_OUTPUT
	Out_pdCIF2(ciffile, "meas")
#endif
C_matrix_normalized
{
                             1   2   3   4   5   6   7   8   9  10  11  12  13  14  15  16  17  18  19
bkg_rec22E1E293550_    1:  100 -59  59 -30  36   7  15   6  -9 -26  16 -25  -9  -5  -7  -7  18  -7  -7
bkg_rec22E1E2935F8_    2:  -59 100 -59  55 -18  -6  30  15   9  37 -29  19 -15   7   5  30 -15   7   7
bkg_rec22E1E2936A0_    3:   59 -59 100 -54  49   2 -19 -12  -2 -18  23 -10  19  -1   1 -11   2  -1  -2
bkg_rec22E1E293748_    4:  -30  55 -54 100 -37  -0   2   9   0   3 -12   4 -11   1  -1   0   1   0   0
bkg_rec22E1E2937F0_    5:   36 -18  49 -37 100  -1   3  14   3  -3   3  -7  -3   3   2   9  -6   3   3
sd_2397100129864       6:    7  -6   2  -0  -1 100  -3  -2 -71  -2  -7  14  -8 -14 -17 -15  49 -17 -35
Ti_beq_del_2397100129  7:   15  30 -19   2   3  -3 100  25   4  52 -29   2 -35   4   0  62  -5   3   4
O_beq_del_23971001298  8:    6  15 -12   9  14  -2  25 100   2  29 -19  -4 -30   1  -2  32  -3   0   1
abs                    9:   -9   9  -2   0   3 -71   4   2 100   3  11 -18  14  71  56  20 -68  76  73
scale22E1E304470_     10:  -26  37 -18   3  -3  -2  52  29   3 100 -40  37 -11   3  -0  31  -0   2   4
csL_2397110284768     11:   16 -29  23 -12   3  -7 -29 -19  11 -40 100 -58  78   9   7 -16  -8   9   7
csG_2397110284768     12:  -25  19 -10   4  -7  14   2  -4 -18  37 -58 100  -7 -11  -8  -5  14 -12 -11
strL_2397110284768    13:   -9 -15  19 -11  -3  -8 -35 -30  14 -11  78  -7 100  12  10 -23  -9  13  11
a_del_2397110284768   14:   -5   7  -1   1   3 -14   4   1  71   3   9 -11  12 100  45  13 -46  80  64
c_del_2397110284768   15:   -7   5   1  -1   2 -17   0  -2  56  -0   7  -8  10  45 100  14 -39  60  48
scale22E1E304BC0_     16:   -7  30 -11   0   9 -15  62  32  20  31 -16  -5 -23  13  14 100 -43  16  15
csL_2397110291376     17:   18 -15   2   1  -6  49  -5  -3 -68  -0  -8  14  -9 -46 -39 -43 100 -50 -49
a_del_2397110291376   18:   -7   7  -1   0   3 -17   3   0  76   2   9 -12  13  80  60  16 -50 100  57
c_del_2397110291376   19:   -7   7  -2   0   3 -35   4   1  73   4   7 -11  11  64  48  15 -49  57 100
}

File: Out_pdCIF2/examples/second/second_17_18.inp
#include "seq.inc"
#include "..\..\pdcif2.inc"
macro ciffile { "second_2.cif" }

Out_CIF2_initialise(ciffile)
CIF2_set_audit_dataset_id("d388649e-8f95-48b7-9ef9-70df6739fcdc")

/*
Sequential refinement macros explained here:
http://topas.dur.ac.uk/topaswiki/doku.php?id=sequential_refinements
*/

#list Range_Number Temperature Date_Time  {
1  { (30 +273) } { "2007-12-18T12:16:55+0200" }
2  { (50 +273) } { "2007-12-18T12:38:21+0200" }
3  { (100+273) } { "2007-12-18T13:01:03+0200" }
4  { (150+273) } { "2007-12-18T13:25:44+0200" }
5  { (200+273) } { "2007-12-18T13:49:16+0200" }
6  { (250+273) } { "2007-12-18T14:12:48+0200" }
7  { (300+273) } { "2007-12-18T14:36:22+0200" }
8  { (350+273) } { "2007-12-18T14:59:57+0200" }
9  { (400+273) } { "2007-12-18T15:23:39+0200" }
10 { (450+273) } { "2007-12-18T15:44:28+0200" }
11 { (500+273) } { "2007-12-18T16:05:08+0200" }
12 { (550+273) } { "2007-12-18T16:25:57+0200" }
13 { (600+273) } { "2007-12-18T16:46:47+0200" }
14 { (650+273) } { "2007-12-18T17:09:07+0200" }
15 { (700+273) } { "2007-12-18T17:31:45+0200" }
16 { (750+273) } { "2007-12-18T17:54:24+0200" }
17 { (800+273) } { "2007-12-18T18:17:04+0200" }
18 { (850+273) } { "2007-12-18T18:39:45+0200" }
19 { (900+273) } { "2007-12-18T19:02:26+0200" }
20 { (30 +273) } { "2007-12-18T20:46:00+0200" }
}


macro file { "degussa.raw" }
macro seqno { Range_Number(Run_Number) }
prm !te = Temperature(Run_Number); :  1073
macro outFileName { "output.txt" }






do_errors

CIF2_set_scan_method("cont")
CIF2_set_temperature(te)
CIF2_set_datetime_initialised(Date_Time(Run_Number))
CIF2_set_instr_id("main_lab")


Sequential_Refinement(20, seqno)


#define OUTPUT
#define CIF_OUTPUT

#ifdef OUTPUT
#if Run_Number == 0;
system_before_save_OUT { del outFileName }
system_before_save_OUT { del ciffile }
#endif
#endif

macro Output {
	 #if Run_Number == 0;
	 Out_Header(outFileName)
	 	O_H(temp)
	 	O_H(spec_disp)
	 	O_H(abs)
	 	O_H(csL)
	 	O_H(csG)
	 	O_H(strL)
	 	O_H(strG)
	 	O_H(Ti_beq)
	 	O_H(O_beq)
	 	O_H(a_del)
	 	O_H(c_del)
	 	O_H_cellprms
	 	O_H(Lvol)
	 	O_H(e0)
	 	O_H(density)
	 	O_H(LAC)
	 	O_H(scale)
	 	O_H(wtpct)
	 	O_H(RBragg)
	 	O_H(Rwp)
	 	O_H(Rexp)
	 	O_H(gof)
	 #endif

	for strs {
		Out_Results(outFileName) {
			O_R(te)
			O_R(sd)
			O_R(abs)
			O_R(csL)
			O_R(csG)
			O_R(strL)
			O_R(strG)
			O_R(Ti_beq)
			O_R(O_beq)
			O_R(a_del)
			O_R(c_del)
			O_R_cellprms(1)
			O_R(LVol_v(csG, csL))
			O_R(e0_v(strG, strL))
			O_R(Phase_Density_Eqn_g_on_cm3)
			O_R(Phase_LAC_Eqn_1_on_cm)
			O_R(Get(scale))
			O_R(Get(weight_percent))
			O_R(Get(r_bragg))
			O_R(Get(r_wp))
			O_R(Get(r_exp))
			O_R(Get(gof))
		}
	}
}



xdd file
	r_exp  17.0354895 r_wp  19.1133119 weighted_Durbin_Watson  1.67627469 gof  1.12197022
	range seqno
	bkg @  26.7498401`_0.114643088 -22.6386216`_0.183715797  10.8203181`_0.159106135 -3.52937526`_0.1251996  2.80349788`_0.117260072
	LP_Factor( 0)
    pdCIF2_Bragg_Brentano_specimen_displacement(sd,  0.196982219`_0.00507290968 )
	Rp 250
	Rs 250
	lpsd_th2_angular_range_degrees  2.383
		lpsd_equitorial_divergence_degrees  0.6
	axial_conv
		filament_length  12
		sample_length  15
		receiving_slit_length  12
		primary_soller_angle  4
		secondary_soller_angle  4
		axial_n_beta  30
	Absorption(abs, 42.5583928`_8.53779437)

    Out_CIF2_wavelength_cuka5(ciffile, "COPPER")


	local Ti_beq_del  0.93864071`_0.0615229612 min 0 max 3
	local O_beq_del  0.574848314`_0.123908478 min 0 max 3

	local Ti_beq = 0.39 + Ti_beq_del; :  1.32864071`_0.0615229612
	local  O_beq = 0.61 + O_beq_del; :  1.18484831`_0.123908478

	#if seqno < 19;
	str
		'9852 ICSD
		phase_name "Anatase"

		CIF2_set_formula_units_Z(2)
		CIF2_set_sum_formula("O2 Ti")
		CIF2_set_crystal_system("tetragonal")

		local csL  184.480222`_113.066005 min 30 max 500
		local csG  135.476321`_83.1618408_LIMIT_MIN_30 min 30 max 500
		local strL  0.591714625`_0.0896288302_LIMIT_MAX_0.6 min 0.00001 max 0.6
		'local strG  0.00620783579_3.30047281 min 0.00001 max 0.6

		local a_del  0.0178428169`_0.000535307528 min 0 max 0.02
		local c_del  0.0851143743`_0.0028255957 min -0.2 max 0.1

		Phase_Density_g_on_cm3( 3.82276775`_0.00155717994)
		CS_L(csL)
		CS_G(csG)
		Strain_L(strL)
		'Strain_G(strG)
		MVW( 319.463, 138.769`_0.057, 18.513`_0.418)
		scale @  7.06621085e-05`_1.814e-06
		Tetragonal(=3.7842+a_del; :  3.802043`_0.000535, =9.5146+c_del; :  9.599714`_0.002826)	'3.7842, 9.5146
        CIF2_set_space_group_id("I_41/a_m_d_S")
		space_group "I_41/a_m_d_S"
		site Ti1 num_posns  4	x 0 y 0 z 0      occ Ti+4 1. beq = Ti_beq; :  1.32864`_0.06152
		site O1  num_posns  8	x 0 y 0 z 0.2081 occ O-2  1. beq =  O_beq; :  1.18485`_0.12391
	#endif

	str
		'33837 ICSD
		phase_name "Rutile"

		CIF2_set_formula_units_Z(2)
		CIF2_set_sum_formula("O2 Ti")
		CIF2_set_crystal_system("tetragonal")

		local csL  84.5105078`_2.03763144 min 20 max 1000
		'local csG  999.99999_49189.869 min 20 max 1000
		'local strL  0.0615440841_0.193872858 min 0.00001 max 2
		'local strG  1.00003725e-05_2050.07007 min 0.00001 max 2

		local a_del  0.0315478082`_0.000251467944 min -0.2 max 0.2
		local c_del  0.0261920794`_0.000188072367 min -0.2 max 0.2

		Phase_Density_g_on_cm3( 4.15776929`_0.000522681548)
		CS_L(csL)
		'CS_G(csG)
		'Strain_L(strL)
		'Strain_G(strG)
		MVW( 159.732, 63.794`_0.008, 81.487`_0.418)
		scale @  0.00135308867`_1.423e-05
		Tetragonal(=4.5924+a_del; :  4.623948`_0.000251, =2.9575+c_del; :  2.983692`_0.000188)	'4.5924, 2.9575
        CIF2_set_space_group_id("P_42/m_n_m")
		space_group "P_42/m_n_m"
		site Ti1 num_posns  2	x 0       y 0       z 0 occ Ti+4 1. beq  = Ti_beq; :  1.32864`_0.06152
		site O1  num_posns  4	x 0.30499 y 0.30499 z 0 occ O-2  1. beq  =  O_beq; :  1.18485`_0.12391

	#ifdef OUTPUT
		Output
	#endif


#ifdef CIF_OUTPUT
	Out_pdCIF2(ciffile, "meas")
#endif
C_matrix_normalized
{
                             1   2   3   4   5   6   7   8   9  10  11  12  13  14  15  16  17  18  19
bkg_rec22E1E293550_    1:  100 -63  63 -31  36   7   7   6 -11 -37  17 -24  -4  -2  -3  -8  19  -7  -7
bkg_rec22E1E2935F8_    2:  -63 100 -57  55 -20  -7  19  12  10  31 -19  19  -4   3   1  22 -15   7   7
bkg_rec22E1E2936A0_    3:   63 -57 100 -51  52   2 -13  -8  -3 -14  15 -10   9  -1   2  -9   1  -1  -2
bkg_rec22E1E293748_    4:  -31  55 -51 100 -36   1  -4   4  -1   2  -8   5  -6   0  -2  -4   3  -1  -1
bkg_rec22E1E2937F0_    5:   36 -20  52 -36 100  -1  -2   7   3  -7   5  -6   1   2   0   4  -5   3   2
sd_2397100192136       6:    7  -7   2   1  -1 100  -5  -2 -69  -1  -2   4  -2  10   3 -14  48  -1 -21
Ti_beq_del_2397100192  7:    7  19 -13  -4  -2  -5 100  33   8  22 -14   3 -15   3  -1  73  -4   5   7
O_beq_del_23971001921  8:    6  12  -8   4   7  -2  33 100   4  11 -11  -1 -15   2  -2  41  -2   2   3
abs                    9:  -11  10  -3  -1   3 -69   8   4 100   1   2  -7   2  24  10  22 -73  66  65
scale22E1E304470_     10:  -37  31 -14   2  -7  -1  22  11   1 100 -33  49   9   0  -2  15   2  -0   1
csL_2397110307288     11:   17 -19  15  -8   5  -2 -14 -11   2 -33 100 -61  80  -1  -0  -9  -4   2   0
csG_2397110307288     12:  -24  19 -10   5  -6   4   3  -1  -7  49 -61 100 -11  -4  -0  -0   6  -5  -4
strL_2397110307288    13:   -4  -4   9  -6   1  -2 -15 -15   2   9  80 -11 100  -1  -1 -11  -3   2   1
a_del_2397110307288   14:   -2   3  -1   0   2  10   3   2  24   0  -1  -4  -1 100 -20   5 -17  38  27
c_del_2397110307288   15:   -3   1   2  -2   0   3  -1  -2  10  -2  -0  -0  -1 -20 100   4 -10  17  10
scale22E1E304BC0_     16:   -8  22  -9  -4   4 -14  73  41  22  15  -9  -0 -11   5   4 100 -33  16  15
csL_2397100117648     17:   19 -15   1   3  -5  48  -4  -2 -73   2  -4   6  -3 -17 -10 -33 100 -50 -48
a_del_2397100117648   18:   -7   7  -1  -1   3  -1   5   2  66  -0   2  -5   2  38  17  16 -50 100  51
c_del_2397100117648   19:   -7   7  -2  -1   2 -21   7   3  65   1   0  -4   1  27  10  15 -48  51 100
}
