Repository: rowlesmr/TOPAS-macros

# Powder CIF Output

The macros below are from Matthew Rowles and should produce full powder cifs in a journal-friendly format. There are recipes for multiple data sets, multiple strs, x-rays and neutrons, and magnetic structures. More details and references to follow. All the information on how to do things is in the macros. As it says, head to the bottom ("Some examples on how to use the Out_pdCIF2 macro:") for info.

There is duplication of some elements due to the way TOPAS handles output. To clean them up, you can manually remove duplicate blocks, or use something like [cifflow](https://github.com/rowlesmr/cifflow) to automate the process.

File: Out_pdCIF2/examples/second/second_18_19.inp
#include "seq.inc"
#include "..\..\pdcif2.inc"
macro ciffile { "second_2.cif" }

Out_CIF2_initialise(ciffile)
CIF2_set_audit_dataset_id("d388649e-8f95-48b7-9ef9-70df6739fcdc")

/*
Sequential refinement macros explained here:
http://topas.dur.ac.uk/topaswiki/doku.php?id=sequential_refinements
*/

#list Range_Number Temperature Date_Time  {
1  { (30 +273) } { "2007-12-18T12:16:55+0200" }
2  { (50 +273) } { "2007-12-18T12:38:21+0200" }
3  { (100+273) } { "2007-12-18T13:01:03+0200" }
4  { (150+273) } { "2007-12-18T13:25:44+0200" }
5  { (200+273) } { "2007-12-18T13:49:16+0200" }
6  { (250+273) } { "2007-12-18T14:12:48+0200" }
7  { (300+273) } { "2007-12-18T14:36:22+0200" }
8  { (350+273) } { "2007-12-18T14:59:57+0200" }
9  { (400+273) } { "2007-12-18T15:23:39+0200" }
10 { (450+273) } { "2007-12-18T15:44:28+0200" }
11 { (500+273) } { "2007-12-18T16:05:08+0200" }
12 { (550+273) } { "2007-12-18T16:25:57+0200" }
13 { (600+273) } { "2007-12-18T16:46:47+0200" }
14 { (650+273) } { "2007-12-18T17:09:07+0200" }
15 { (700+273) } { "2007-12-18T17:31:45+0200" }
16 { (750+273) } { "2007-12-18T17:54:24+0200" }
17 { (800+273) } { "2007-12-18T18:17:04+0200" }
18 { (850+273) } { "2007-12-18T18:39:45+0200" }
19 { (900+273) } { "2007-12-18T19:02:26+0200" }
20 { (30 +273) } { "2007-12-18T20:46:00+0200" }
}


macro file { "degussa.raw" }
macro seqno { Range_Number(Run_Number) }
prm !te = Temperature(Run_Number); :  1123
macro outFileName { "output.txt" }






do_errors

CIF2_set_scan_method("cont")
CIF2_set_temperature(te)
CIF2_set_datetime_initialised(Date_Time(Run_Number))
CIF2_set_instr_id("main_lab")


Sequential_Refinement(20, seqno)


#define OUTPUT
#define CIF_OUTPUT

#ifdef OUTPUT
#if Run_Number == 0;
system_before_save_OUT { del outFileName }
system_before_save_OUT { del ciffile }
#endif
#endif

macro Output {
	 #if Run_Number == 0;
	 Out_Header(outFileName)
	 	O_H(temp)
	 	O_H(spec_disp)
	 	O_H(abs)
	 	O_H(csL)
	 	O_H(csG)
	 	O_H(strL)
	 	O_H(strG)
	 	O_H(Ti_beq)
	 	O_H(O_beq)
	 	O_H(a_del)
	 	O_H(c_del)
	 	O_H_cellprms
	 	O_H(Lvol)
	 	O_H(e0)
	 	O_H(density)
	 	O_H(LAC)
	 	O_H(scale)
	 	O_H(wtpct)
	 	O_H(RBragg)
	 	O_H(Rwp)
	 	O_H(Rexp)
	 	O_H(gof)
	 #endif

	for strs {
		Out_Results(outFileName) {
			O_R(te)
			O_R(sd)
			O_R(abs)
			O_R(csL)
			O_R(csG)
			O_R(strL)
			O_R(strG)
			O_R(Ti_beq)
			O_R(O_beq)
			O_R(a_del)
			O_R(c_del)
			O_R_cellprms(1)
			O_R(LVol_v(csG, csL))
			O_R(e0_v(strG, strL))
			O_R(Phase_Density_Eqn_g_on_cm3)
			O_R(Phase_LAC_Eqn_1_on_cm)
			O_R(Get(scale))
			O_R(Get(weight_percent))
			O_R(Get(r_bragg))
			O_R(Get(r_wp))
			O_R(Get(r_exp))
			O_R(Get(gof))
		}
	}
}



xdd file
	r_exp  17.2706941 r_wp  19.4528362 weighted_Durbin_Watson  1.68895586 gof  1.12634941
	range seqno
	bkg @  26.9039632`_0.111425846 -22.6737112`_0.1788571  10.348137`_0.155463188 -3.67622409`_0.123271473  2.68991914`_0.115962962
	LP_Factor( 0)
    pdCIF2_Bragg_Brentano_specimen_displacement(sd,  0.209877784`_0.00438590665 )
	Rp 250
	Rs 250
	lpsd_th2_angular_range_degrees  2.383
		lpsd_equitorial_divergence_degrees  0.6
	axial_conv
		filament_length  12
		sample_length  15
		receiving_slit_length  12
		primary_soller_angle  4
		secondary_soller_angle  4
		axial_n_beta  30
	Absorption(abs, 44.6397991`_7.40394622)

    Out_CIF2_wavelength_cuka5(ciffile, "COPPER")


	local Ti_beq_del  1.12034003`_0.061303959 min 0 max 3
	local O_beq_del  0.637183042`_0.118575548 min 0 max 3

	local Ti_beq = 0.39 + Ti_beq_del; :  1.51034003`_0.061303959
	local  O_beq = 0.61 + O_beq_del; :  1.24718304`_0.118575548

	#if seqno < 19;
	str
		'9852 ICSD
		phase_name "Anatase"

		CIF2_set_formula_units_Z(2)
		CIF2_set_sum_formula("O2 Ti")
		CIF2_set_crystal_system("tetragonal")

		local csL  347.805956`_2385.15615_LIMIT_MIN_30 min 30 max 500
		local csG  477.825621`_12621.4103_LIMIT_MIN_30 min 30 max 500
		local strL  0.599870541`_0.571692636_LIMIT_MAX_0.6 min 0.00001 max 0.6
		'local strG  0.00620783579_3.30047281 min 0.00001 max 0.6

		local a_del  0.0171056884`_0.00263666826_LIMIT_MAX_0.02 min 0 max 0.02
		local c_del  0.088302878`_0.0185686384_LIMIT_MAX_0.1 min -0.2 max 0.1

		Phase_Density_g_on_cm3( 3.82298069`_0.00909790519)
		CS_L(csL)
		CS_G(csG)
		Strain_L(strL)
		'Strain_G(strG)
		MVW( 319.463, 138.761`_0.330, 2.301`_0.394)
		scale @  8.01334626e-06`_1.401e-06
		Tetragonal(=3.7842+a_del; :  3.801306`_0.002637, =9.5146+c_del; :  9.602903`_0.018569)	'3.7842, 9.5146
        CIF2_set_space_group_id("I_41/a_m_d_S")
		space_group "I_41/a_m_d_S"
		site Ti1 num_posns  4	x 0 y 0 z 0      occ Ti+4 1. beq = Ti_beq; :  1.51034`_0.06130
		site O1  num_posns  8	x 0 y 0 z 0.2081 occ O-2  1. beq =  O_beq; :  1.24718`_0.11858
	#endif

	str
		'33837 ICSD
		phase_name "Rutile"

		CIF2_set_formula_units_Z(2)
		CIF2_set_sum_formula("O2 Ti")
		CIF2_set_crystal_system("tetragonal")

		local csL  96.3122531`_2.19458004 min 20 max 1000
		'local csG  999.99999_49189.869 min 20 max 1000
		'local strL  0.0615440841_0.193872858 min 0.00001 max 2
		'local strG  1.00003725e-05_2050.07007 min 0.00001 max 2

		local a_del  0.0334662326`_0.000202755514 min -0.2 max 0.2
		local c_del  0.0280977647`_0.000154794482 min -0.2 max 0.2

		Phase_Density_g_on_cm3( 4.15166974`_0.000422831079)
		CS_L(csL)
		'CS_G(csG)
		'Strain_L(strL)
		'Strain_G(strG)
		MVW( 159.732, 63.888`_0.007, 97.699`_0.394)
		scale @  0.0014781845`_1.484e-05
		Tetragonal(=4.5924+a_del; :  4.625866`_0.000203, =2.9575+c_del; :  2.985598`_0.000155)	'4.5924, 2.9575
        CIF2_set_space_group_id("P_42/m_n_m")
		space_group "P_42/m_n_m"
		site Ti1 num_posns  2	x 0       y 0       z 0 occ Ti+4 1. beq  = Ti_beq; :  1.51034`_0.06130
		site O1  num_posns  4	x 0.30499 y 0.30499 z 0 occ O-2  1. beq  =  O_beq; :  1.24718`_0.11858

	#ifdef OUTPUT
		Output
	#endif


#ifdef CIF_OUTPUT
	Out_pdCIF2(ciffile, "meas")
#endif
C_matrix_normalized
{
                             1   2   3   4   5   6   7   8   9  10  11  12  13  14  15  16  17  18  19
bkg_rec22E1E293550_    1:  100 -65  65 -32  35   7   4   5 -11 -40  16 -23  -4   0  -1  -9  19  -7  -6
bkg_rec22E1E2935F8_    2:  -65 100 -57  56 -20  -6  14   9  10  31 -13  18   2   1  -0  18 -14   6   6
bkg_rec22E1E2936A0_    3:   65 -57 100 -50  52   2 -10  -6  -3 -15   8  -9   1  -1   2  -6   1  -1  -2
bkg_rec22E1E293748_    4:  -32  56 -50 100 -36   1  -7   2  -1   5  -3   4  -0   1  -1  -6   3  -0  -1
bkg_rec22E1E2937F0_    5:   35 -20  52 -36 100  -1  -4   3   2  -7   4  -5   0   0  -0   1  -4   1   1
sd_2397110446040       6:    7  -6   2   1  -1 100  -4  -2 -67  -0  -1   1  -0   3   4 -12  45  10 -13
Ti_beq_del_2397110446  7:    4  14 -10  -7  -4  -4 100  34   7   7  -4   3  -3   2  -2  74  -2   4   5
O_beq_del_23971104460  8:    5   9  -6   2   3  -2  34 100   4   1  -2  -1  -4   1  -2  43  -1   1   3
abs                    9:  -11  10  -3  -1   2 -67   7   4 100   1   1  -1   2   4  -3  19 -70  59  60
scale22E1E304470_     10:  -40  31 -15   5  -7  -0   7   1   1 100 -41  58   8   1  -2   4   1   0   0
csL_2397100130704     11:   16 -13   8  -3   4  -1  -4  -2   1 -41 100 -62  80   0   1  -2  -3   2  -0
csG_2397100130704     12:  -23  18  -9   4  -5   1   3  -1  -1  58 -62 100 -10  -0  -0   0   2  -1  -0
strL_2397100130704    13:   -4   2   1  -0   0  -0  -3  -4   2   8  80 -10 100   0   1  -1  -3   3  -0
a_del_2397100130704   14:    0   1  -1   1   0   3   2   1   4   1   0  -0   0 100 -38   1  -2   7   5
c_del_2397100130704   15:   -1  -0   2  -1  -0   4  -2  -2  -3  -2   1  -0   1 -38 100   1  -0   1  -2
scale22E1E304BC0_     16:   -9  18  -6  -6   1 -12  74  43  19   4  -2   0  -1   1   1 100 -28  12  13
csL_2397100134176     17:   19 -14   1   3  -4  45  -2  -1 -70   1  -3   2  -3  -2  -0 -28 100 -43 -42
a_del_2397100134176   18:   -7   6  -1  -0   1  10   4   1  59   0   2  -1   3   7   1  12 -43 100  45
c_del_2397100134176   19:   -6   6  -2  -1   1 -13   5   3  60   0  -0  -0  -0   5  -2  13 -42  45 100
}

File: Out_pdCIF2/examples/second/second_19_20.inp
#include "seq.inc"
#include "..\..\pdcif2.inc"
macro ciffile { "second_2.cif" }

Out_CIF2_initialise(ciffile)
CIF2_set_audit_dataset_id("d388649e-8f95-48b7-9ef9-70df6739fcdc")

/*
Sequential refinement macros explained here:
http://topas.dur.ac.uk/topaswiki/doku.php?id=sequential_refinements
*/

#list Range_Number Temperature Date_Time  {
1  { (30 +273) } { "2007-12-18T12:16:55+0200" }
2  { (50 +273) } { "2007-12-18T12:38:21+0200" }
3  { (100+273) } { "2007-12-18T13:01:03+0200" }
4  { (150+273) } { "2007-12-18T13:25:44+0200" }
5  { (200+273) } { "2007-12-18T13:49:16+0200" }
6  { (250+273) } { "2007-12-18T14:12:48+0200" }
7  { (300+273) } { "2007-12-18T14:36:22+0200" }
8  { (350+273) } { "2007-12-18T14:59:57+0200" }
9  { (400+273) } { "2007-12-18T15:23:39+0200" }
10 { (450+273) } { "2007-12-18T15:44:28+0200" }
11 { (500+273) } { "2007-12-18T16:05:08+0200" }
12 { (550+273) } { "2007-12-18T16:25:57+0200" }
13 { (600+273) } { "2007-12-18T16:46:47+0200" }
14 { (650+273) } { "2007-12-18T17:09:07+0200" }
15 { (700+273) } { "2007-12-18T17:31:45+0200" }
16 { (750+273) } { "2007-12-18T17:54:24+0200" }
17 { (800+273) } { "2007-12-18T18:17:04+0200" }
18 { (850+273) } { "2007-12-18T18:39:45+0200" }
19 { (900+273) } { "2007-12-18T19:02:26+0200" }
20 { (30 +273) } { "2007-12-18T20:46:00+0200" }
}


macro file { "degussa.raw" }
macro seqno { Range_Number(Run_Number) }
prm !te = Temperature(Run_Number); :  1173
macro outFileName { "output.txt" }






do_errors

CIF2_set_scan_method("cont")
CIF2_set_temperature(te)
CIF2_set_datetime_initialised(Date_Time(Run_Number))
CIF2_set_instr_id("main_lab")


Sequential_Refinement(20, seqno)


#define OUTPUT
#define CIF_OUTPUT

#ifdef OUTPUT
#if Run_Number == 0;
system_before_save_OUT { del outFileName }
system_before_save_OUT { del ciffile }
#endif
#endif

macro Output {
	 #if Run_Number == 0;
	 Out_Header(outFileName)
	 	O_H(temp)
	 	O_H(spec_disp)
	 	O_H(abs)
	 	O_H(csL)
	 	O_H(csG)
	 	O_H(strL)
	 	O_H(strG)
	 	O_H(Ti_beq)
	 	O_H(O_beq)
	 	O_H(a_del)
	 	O_H(c_del)
	 	O_H_cellprms
	 	O_H(Lvol)
	 	O_H(e0)
	 	O_H(density)
	 	O_H(LAC)
	 	O_H(scale)
	 	O_H(wtpct)
	 	O_H(RBragg)
	 	O_H(Rwp)
	 	O_H(Rexp)
	 	O_H(gof)
	 #endif

	for strs {
		Out_Results(outFileName) {
			O_R(te)
			O_R(sd)
			O_R(abs)
			O_R(csL)
			O_R(csG)
			O_R(strL)
			O_R(strG)
			O_R(Ti_beq)
			O_R(O_beq)
			O_R(a_del)
			O_R(c_del)
			O_R_cellprms(1)
			O_R(LVol_v(csG, csL))
			O_R(e0_v(strG, strL))
			O_R(Phase_Density_Eqn_g_on_cm3)
			O_R(Phase_LAC_Eqn_1_on_cm)
			O_R(Get(scale))
			O_R(Get(weight_percent))
			O_R(Get(r_bragg))
			O_R(Get(r_wp))
			O_R(Get(r_exp))
			O_R(Get(gof))
		}
	}
}



xdd file
	r_exp  17.4135879 r_wp  19.6102197 weighted_Durbin_Watson  1.6293452 gof  1.1261447
	range seqno
	bkg @  26.9889733`_0.101155139 -22.4832844`_0.168628516  10.1705585`_0.153074967 -3.48077864`_0.122898002  2.79993324`_0.11527949
	LP_Factor( 0)
    pdCIF2_Bragg_Brentano_specimen_displacement(sd,  0.219302666`_0.00404149613 )
	Rp 250
	Rs 250
	lpsd_th2_angular_range_degrees  2.383
		lpsd_equitorial_divergence_degrees  0.6
	axial_conv
		filament_length  12
		sample_length  15
		receiving_slit_length  12
		primary_soller_angle  4
		secondary_soller_angle  4
		axial_n_beta  30
	Absorption(abs, 57.9068414`_11.7274157)

    Out_CIF2_wavelength_cuka5(ciffile, "COPPER")


	local Ti_beq_del  1.13141592`_0.0623184197 min 0 max 3
	local O_beq_del  0.450748869`_0.117976145 min 0 max 3

	local Ti_beq = 0.39 + Ti_beq_del; :  1.52141592`_0.0623184197
	local  O_beq = 0.61 + O_beq_del; :  1.06074887`_0.117976145

	#if seqno < 19;
	str
		'9852 ICSD
		phase_name "Anatase"

		CIF2_set_formula_units_Z(2)
		CIF2_set_sum_formula("O2 Ti")
		CIF2_set_crystal_system("tetragonal")

		local csL  347.805956_2385.15615_LIMIT_MIN_30 min 30 max 500
		local csG  477.825621_12621.4103_LIMIT_MIN_30 min 30 max 500
		local strL  0.599870541_0.571692636_LIMIT_MAX_0.6 min 0.00001 max 0.6
		'local strG  0.00620783579_3.30047281 min 0.00001 max 0.6

		local a_del  0.0171056884_0.00263666826_LIMIT_MAX_0.02 min 0 max 0.02
		local c_del  0.088302878_0.0185686384_LIMIT_MAX_0.1 min -0.2 max 0.1

		Phase_Density_g_on_cm3( 3.82298069_0.00909790519)
		CS_L(csL)
		CS_G(csG)
		Strain_L(strL)
		'Strain_G(strG)
		MVW( 319.463, 138.761_0.330, 2.301_0.394)
		scale @  8.01334626e-06_1.401e-06
		Tetragonal(=3.7842+a_del; :  3.801306_0.002637, =9.5146+c_del; :  9.602903_0.018569)	'3.7842, 9.5146
        CIF2_set_space_group_id("I_41/a_m_d_S")
		space_group "I_41/a_m_d_S"
		site Ti1 num_posns  4	x 0 y 0 z 0      occ Ti+4 1. beq = Ti_beq; :  1.51034_0.06130
		site O1  num_posns  8	x 0 y 0 z 0.2081 occ O-2  1. beq =  O_beq; :  1.24718_0.11858
	#endif

	str
		'33837 ICSD
		phase_name "Rutile"

		CIF2_set_formula_units_Z(2)
		CIF2_set_sum_formula("O2 Ti")
		CIF2_set_crystal_system("tetragonal")

		local csL  111.762064`_2.61285088 min 20 max 1000
		'local csG  999.99999_49189.869 min 20 max 1000
		'local strL  0.0615440841_0.193872858 min 0.00001 max 2
		'local strG  1.00003725e-05_2050.07007 min 0.00001 max 2

		local a_del  0.0356079544`_0.000186337058 min -0.2 max 0.2
		local c_del  0.0296152187`_0.000140443565 min -0.2 max 0.2

		Phase_Density_g_on_cm3( 4.14572097`_0.00038657369)
		CS_L(csL)
		'CS_G(csG)
		'Strain_L(strL)
		'Strain_G(strG)
		MVW( 159.732, 63.979`_0.006, 100.000`_0.000)
		scale @  0.00139904906`_1.419e-05
		Tetragonal(=4.5924+a_del; :  4.628008`_0.000186, =2.9575+c_del; :  2.987115`_0.000140)	'4.5924, 2.9575
        CIF2_set_space_group_id("P_42/m_n_m")
		space_group "P_42/m_n_m"
		site Ti1 num_posns  2	x 0       y 0       z 0 occ Ti+4 1. beq  = Ti_beq; :  1.52142`_0.06232
		site O1  num_posns  4	x 0.30499 y 0.30499 z 0 occ O-2  1. beq  =  O_beq; :  1.06075`_0.11798

	#ifdef OUTPUT
		Output
	#endif


#ifdef CIF_OUTPUT
	Out_pdCIF2(ciffile, "meas")
#endif
C_matrix_normalized
{
                             1   2   3   4   5   6   7   8   9  10  11  12  13
bkg_rec22E1E293550_    1:  100 -59  65 -33  36   7   6   5 -10  -8  20  -6  -6
bkg_rec22E1E2935F8_    2:  -59 100 -55  57 -20  -6  12   8   9  16 -14   5   6
bkg_rec22E1E2936A0_    3:   65 -55 100 -50  52   2  -9  -5  -3  -5   1  -2  -2
bkg_rec22E1E293748_    4:  -33  57 -50 100 -36   1  -7   1  -1  -6   3  -0  -1
bkg_rec22E1E2937F0_    5:   36 -20  52 -36 100  -1  -4   3   2   1  -4   2   2
sd_2397110289360       6:    7  -6   2   1  -1 100  -4  -2 -68 -12  47   4 -17
Ti_beq_del_2397110289  7:    6  12  -9  -7  -4  -4 100  33   7  74  -1   4   6
O_beq_del_23971102893  8:    5   8  -5   1   3  -2  33 100   4  43  -0   2   4
abs                    9:  -10   9  -3  -1   2 -68   7   4 100  19 -68  63  62
scale22E1E304470_     10:   -8  16  -5  -6   1 -12  74  43  19 100 -27  12  13
csL_2397100152440     11:   20 -14   1   3  -4  47  -1  -0 -68 -27 100 -40 -41
a_del_2397100152440   12:   -6   5  -2  -0   2   4   4   2  63  12 -40 100  47
c_del_2397100152440   13:   -6   6  -2  -1   2 -17   6   4  62  13 -41  47 100
}

File: Out_pdCIF2/examples/second/second_1_2.inp
#include "seq.inc"
#include "..\..\pdcif2.inc"
macro ciffile { "second_2.cif" }

Out_CIF2_initialise(ciffile)
CIF2_set_audit_dataset_id("d388649e-8f95-48b7-9ef9-70df6739fcdc")

/*
Sequential refinement macros explained here:
http://topas.dur.ac.uk/topaswiki/doku.php?id=sequential_refinements
*/

#list Range_Number Temperature Date_Time  {
1  { (30 +273) } { "2007-12-18T12:16:55+0200" }
2  { (50 +273) } { "2007-12-18T12:38:21+0200" }
3  { (100+273) } { "2007-12-18T13:01:03+0200" }
4  { (150+273) } { "2007-12-18T13:25:44+0200" }
5  { (200+273) } { "2007-12-18T13:49:16+0200" }
6  { (250+273) } { "2007-12-18T14:12:48+0200" }
7  { (300+273) } { "2007-12-18T14:36:22+0200" }
8  { (350+273) } { "2007-12-18T14:59:57+0200" }
9  { (400+273) } { "2007-12-18T15:23:39+0200" }
10 { (450+273) } { "2007-12-18T15:44:28+0200" }
11 { (500+273) } { "2007-12-18T16:05:08+0200" }
12 { (550+273) } { "2007-12-18T16:25:57+0200" }
13 { (600+273) } { "2007-12-18T16:46:47+0200" }
14 { (650+273) } { "2007-12-18T17:09:07+0200" }
15 { (700+273) } { "2007-12-18T17:31:45+0200" }
16 { (750+273) } { "2007-12-18T17:54:24+0200" }
17 { (800+273) } { "2007-12-18T18:17:04+0200" }
18 { (850+273) } { "2007-12-18T18:39:45+0200" }
19 { (900+273) } { "2007-12-18T19:02:26+0200" }
20 { (30 +273) } { "2007-12-18T20:46:00+0200" }
}


macro file { "degussa.raw" }
macro seqno { Range_Number(Run_Number) }
prm !te = Temperature(Run_Number); :  303
macro outFileName { "output.txt" }






do_errors

CIF2_set_scan_method("cont")
CIF2_set_temperature(te)
CIF2_set_datetime_initialised(Date_Time(Run_Number))
CIF2_set_instr_id("main_lab")


Sequential_Refinement(20, seqno)


#define OUTPUT
#define CIF_OUTPUT

#ifdef OUTPUT
#if Run_Number == 0;
system_before_save_OUT { del outFileName }
system_before_save_OUT { del ciffile }
#endif
#endif

macro Output {
	 #if Run_Number == 0;
	 Out_Header(outFileName)
	 	O_H(temp)
	 	O_H(spec_disp)
	 	O_H(abs)
	 	O_H(csL)
	 	O_H(csG)
	 	O_H(strL)
	 	O_H(strG)
	 	O_H(Ti_beq)
	 	O_H(O_beq)
	 	O_H(a_del)
	 	O_H(c_del)
	 	O_H_cellprms
	 	O_H(Lvol)
	 	O_H(e0)
	 	O_H(density)
	 	O_H(LAC)
	 	O_H(scale)
	 	O_H(wtpct)
	 	O_H(RBragg)
	 	O_H(Rwp)
	 	O_H(Rexp)
	 	O_H(gof)
	 #endif

	for strs {
		Out_Results(outFileName) {
			O_R(te)
			O_R(sd)
			O_R(abs)
			O_R(csL)
			O_R(csG)
			O_R(strL)
			O_R(strG)
			O_R(Ti_beq)
			O_R(O_beq)
			O_R(a_del)
			O_R(c_del)
			O_R_cellprms(1)
			O_R(LVol_v(csG, csL))
			O_R(e0_v(strG, strL))
			O_R(Phase_Density_Eqn_g_on_cm3)
			O_R(Phase_LAC_Eqn_1_on_cm)
			O_R(Get(scale))
			O_R(Get(weight_percent))
			O_R(Get(r_bragg))
			O_R(Get(r_wp))
			O_R(Get(r_exp))
			O_R(Get(gof))
		}
	}
}



xdd file
	r_exp  16.214517 r_wp  17.5560945 weighted_Durbin_Watson  1.79098971 gof  1.08273928
	range seqno
	bkg @  26.2903909`_0.127724434 -24.3850581`_0.203296904  11.6433233`_0.165149962 -3.59181537`_0.127401847  2.72211502`_0.120457654
	LP_Factor( 0)
    pdCIF2_Bragg_Brentano_specimen_displacement(sd,  0.0678479018`_0.0115682931 )
	Rp 250
	Rs 250
	lpsd_th2_angular_range_degrees  2.383
		lpsd_equitorial_divergence_degrees  0.6
	axial_conv
		filament_length  12
		sample_length  15
		receiving_slit_length  12
		primary_soller_angle  4
		secondary_soller_angle  4
		axial_n_beta  30
	Absorption(abs, 19.2366785`_6.90837563)

    Out_CIF2_wavelength_cuka5(ciffile, "COPPER")


	local Ti_beq_del  0.378800652`_0.0584983121 min 0 max 3
	local O_beq_del  0.746294663`_0.130365671 min 0 max 3

	local Ti_beq = 0.39 + Ti_beq_del; :  0.768800652`_0.0584983121
	local  O_beq = 0.61 + O_beq_del; :  1.35629466`_0.130365671

	#if seqno < 19;
	str
		'9852 ICSD
		phase_name "Anatase"

		CIF2_set_formula_units_Z(2)
		CIF2_set_sum_formula("O2 Ti")
		CIF2_set_crystal_system("tetragonal")

		local csL  37.3164156`_1.8166998 min 30 max 500
		local csG  55.3614572`_4.79726417 min 30 max 500
		local strL  0.168308352`_0.0328222242 min 0.00001 max 0.6
		'local strG  0.00620783579_3.30047281 min 0.00001 max 0.6

		local a_del  0.00308368651`_0.000784294353 min 0 max 0.02
		local c_del -0.0045615003`_0.00206076918 min -0.2 max 0.1

		Phase_Density_g_on_cm3( 3.88894931`_0.00181782371)
		CS_L(csL)
		CS_G(csG)
		Strain_L(strL)
		'Strain_G(strG)
		MVW( 319.463, 136.407`_0.064, 86.613`_0.364)
		scale @  0.000422824093`_3.745e-06
		Tetragonal(=3.7842+a_del; :  3.787284`_0.000784, =9.5146+c_del; :  9.510038`_0.002061)	'3.7842, 9.5146
        CIF2_set_space_group_id("I_41/a_m_d_S")
		space_group "I_41/a_m_d_S"
		site Ti1 num_posns  4	x 0 y 0 z 0      occ Ti+4 1. beq = Ti_beq; :  0.76880`_0.05850
		site O1  num_posns  8	x 0 y 0 z 0.2081 occ O-2  1. beq =  O_beq; :  1.35629`_0.13037
	#endif

	str
		'33837 ICSD
		phase_name "Rutile"

		CIF2_set_formula_units_Z(2)
		CIF2_set_sum_formula("O2 Ti")
		CIF2_set_crystal_system("tetragonal")

		local csL  33.6729028`_2.02938479 min 20 max 1000
		'local csG  999.99999_49189.869 min 20 max 1000
		'local strL  0.0615440841_0.193872858 min 0.00001 max 2
		'local strG  1.00003725e-05_2050.07007 min 0.00001 max 2

		local a_del  0.00498592265`_0.00114450965 min -0.2 max 0.2
		local c_del  0.00170688988`_0.00110583196 min -0.2 max 0.2

		Phase_Density_g_on_cm3( 4.24075305`_0.00263999536)
		CS_L(csL)
		'CS_G(csG)
		'Strain_L(strL)
		'Strain_G(strG)
		MVW( 159.732, 62.546`_0.039, 13.387`_0.364)
		scale @  0.00028505875`_8.589e-06
		Tetragonal(=4.5924+a_del; :  4.597386`_0.001145, =2.9575+c_del; :  2.959207`_0.001106)	'4.5924, 2.9575
        CIF2_set_space_group_id("P_42/m_n_m")
		space_group "P_42/m_n_m"
		site Ti1 num_posns  2	x 0       y 0       z 0 occ Ti+4 1. beq  = Ti_beq; :  0.76880`_0.05850
		site O1  num_posns  4	x 0.30499 y 0.30499 z 0 occ O-2  1. beq  =  O_beq; :  1.35629`_0.13037

	#ifdef OUTPUT
		Output
	#endif


#ifdef CIF_OUTPUT
	Out_pdCIF2(ciffile, "meas")
#endif
C_matrix_normalized
{
                             1   2   3   4   5   6   7   8   9  10  11  12  13  14  15  16  17  18  19
bkg_rec22E1E293550_    1:  100 -53  57 -26  38  12  22   8 -14 -17  10 -17 -18 -12 -13 -19  23 -10  -9
bkg_rec22E1E2935F8_    2:  -53 100 -57  58 -12   1  39  18  -1  42 -35  17 -24  -1  -1  28 -14  -0  -0
bkg_rec22E1E2936A0_    3:   57 -57 100 -55  50  -4 -16 -10   6 -18  25 -12  21   6   7  -4  -2   5   3
bkg_rec22E1E293748_    4:  -26  58 -55 100 -35   2  11  12  -2  10 -14   5 -14  -2  -3   1   2  -2  -1
bkg_rec22E1E2937F0_    5:   38 -12  50 -35 100   1  12  20   0   2   1  -8  -9   1   0  15  -7   1  -0
sd_2397110295048       6:   12   1  -4   2   1 100  14   8 -83   6 -29  49 -41 -58 -62 -13  45 -42 -37
Ti_beq_del_2397110295  7:   22  39 -16  11  12  14 100  27 -16  64 -40   9 -50 -13 -16  28   3 -11 -10
O_beq_del_23971102950  8:    8  18 -10  12  20   8  27 100 -10  35 -22  -1 -35  -9  -9  19   1  -7  -6
abs                    9:  -14  -1   6  -2   0 -83 -16 -10 100  -7  34 -59  49  92  90  15 -53  70  52
scale22E1E304470_     10:  -17  42 -18  10   2   6  64  35  -7 100 -47  30 -26  -5  -7  12   5  -6  -2
csL_2397100113728     11:   10 -35  25 -14   1 -29 -40 -22  34 -47 100 -62  79  31  31  -1 -20  26  18
csG_2397100113728     12:  -17  17 -12   5  -8  49   9  -1 -59  30 -62 100 -27 -55 -53 -15  35 -42 -30
strL_2397100113728    13:  -18 -24  21 -14  -9 -41 -50 -35  49 -26  79 -27 100  44  45  -7 -25  37  29
a_del_2397100113728   14:  -12  -1   6  -2   1 -58 -13  -9  92  -5  31 -55  44 100  88  13 -49  74  52
c_del_2397100113728   15:  -13  -1   7  -3   0 -62 -16  -9  90  -7  31 -53  45  88 100  15 -46  70  49
scale22E1E304BC0_     16:  -19  28  -4   1  15 -13  28  19  15  12  -1 -15  -7  13  15 100 -62  14   7
csL_2397100118544     17:   23 -14  -2   2  -7  45   3   1 -53   5 -20  35 -25 -49 -46 -62 100 -40 -27
a_del_2397100118544   18:  -10  -0   5  -2   1 -42 -11  -7  70  -6  26 -42  37  74  70  14 -40 100  20
c_del_2397100118544   19:   -9  -0   3  -1  -0 -37 -10  -6  52  -2  18 -30  29  52  49   7 -27  20 100
}

File: Out_pdCIF2/examples/second/second_2_3.inp
#include "seq.inc"
#include "..\..\pdcif2.inc"
macro ciffile { "second_2.cif" }

Out_CIF2_initialise(ciffile)
CIF2_set_audit_dataset_id("d388649e-8f95-48b7-9ef9-70df6739fcdc")

/*
Sequential refinement macros explained here:
http://topas.dur.ac.uk/topaswiki/doku.php?id=sequential_refinements
*/

#list Range_Number Temperature Date_Time  {
1  { (30 +273) } { "2007-12-18T12:16:55+0200" }
2  { (50 +273) } { "2007-12-18T12:38:21+0200" }
3  { (100+273) } { "2007-12-18T13:01:03+0200" }
4  { (150+273) } { "2007-12-18T13:25:44+0200" }
5  { (200+273) } { "2007-12-18T13:49:16+0200" }
6  { (250+273) } { "2007-12-18T14:12:48+0200" }
7  { (300+273) } { "2007-12-18T14:36:22+0200" }
8  { (350+273) } { "2007-12-18T14:59:57+0200" }
9  { (400+273) } { "2007-12-18T15:23:39+0200" }
10 { (450+273) } { "2007-12-18T15:44:28+0200" }
11 { (500+273) } { "2007-12-18T16:05:08+0200" }
12 { (550+273) } { "2007-12-18T16:25:57+0200" }
13 { (600+273) } { "2007-12-18T16:46:47+0200" }
14 { (650+273) } { "2007-12-18T17:09:07+0200" }
15 { (700+273) } { "2007-12-18T17:31:45+0200" }
16 { (750+273) } { "2007-12-18T17:54:24+0200" }
17 { (800+273) } { "2007-12-18T18:17:04+0200" }
18 { (850+273) } { "2007-12-18T18:39:45+0200" }
19 { (900+273) } { "2007-12-18T19:02:26+0200" }
20 { (30 +273) } { "2007-12-18T20:46:00+0200" }
}


macro file { "degussa.raw" }
macro seqno { Range_Number(Run_Number) }
prm !te = Temperature(Run_Number); :  323
macro outFileName { "output.txt" }






do_errors

CIF2_set_scan_method("cont")
CIF2_set_temperature(te)
CIF2_set_datetime_initialised(Date_Time(Run_Number))
CIF2_set_instr_id("main_lab")


Sequential_Refinement(20, seqno)


#define OUTPUT
#define CIF_OUTPUT

#ifdef OUTPUT
#if Run_Number == 0;
system_before_save_OUT { del outFileName }
system_before_save_OUT { del ciffile }
#endif
#endif

macro Output {
	 #if Run_Number == 0;
	 Out_Header(outFileName)
	 	O_H(temp)
	 	O_H(spec_disp)
	 	O_H(abs)
	 	O_H(csL)
	 	O_H(csG)
	 	O_H(strL)
	 	O_H(strG)
	 	O_H(Ti_beq)
	 	O_H(O_beq)
	 	O_H(a_del)
	 	O_H(c_del)
	 	O_H_cellprms
	 	O_H(Lvol)
	 	O_H(e0)
	 	O_H(density)
	 	O_H(LAC)
	 	O_H(scale)
	 	O_H(wtpct)
	 	O_H(RBragg)
	 	O_H(Rwp)
	 	O_H(Rexp)
	 	O_H(gof)
	 #endif

	for strs {
		Out_Results(outFileName) {
			O_R(te)
			O_R(sd)
			O_R(abs)
			O_R(csL)
			O_R(csG)
			O_R(strL)
			O_R(strG)
			O_R(Ti_beq)
			O_R(O_beq)
			O_R(a_del)
			O_R(c_del)
			O_R_cellprms(1)
			O_R(LVol_v(csG, csL))
			O_R(e0_v(strG, strL))
			O_R(Phase_Density_Eqn_g_on_cm3)
			O_R(Phase_LAC_Eqn_1_on_cm)
			O_R(Get(scale))
			O_R(Get(weight_percent))
			O_R(Get(r_bragg))
			O_R(Get(r_wp))
			O_R(Get(r_exp))
			O_R(Get(gof))
		}
	}
}



xdd file
	r_exp  16.2328013 r_wp  17.9821849 weighted_Durbin_Watson  1.74966343 gof  1.10776843
	range seqno
	bkg @  26.3534405`_0.131058367 -24.071912`_0.207800499  11.5813938`_0.168589526 -3.45742052`_0.129982569  2.82673575`_0.123519878
	LP_Factor( 0)
    pdCIF2_Bragg_Brentano_specimen_displacement(sd,  0.0627372775`_0.0108540943 )
	Rp 250
	Rs 250
	lpsd_th2_angular_range_degrees  2.383
		lpsd_equitorial_divergence_degrees  0.6
	axial_conv
		filament_length  12
		sample_length  15
		receiving_slit_length  12
		primary_soller_angle  4
		secondary_soller_angle  4
		axial_n_beta  30
	Absorption(abs, 14.5875267`_3.43521374)

    Out_CIF2_wavelength_cuka5(ciffile, "COPPER")


	local Ti_beq_del  0.402935002`_0.0608822045 min 0 max 3
	local O_beq_del  0.761432103`_0.134296666 min 0 max 3

	local Ti_beq = 0.39 + Ti_beq_del; :  0.792935002`_0.0608822045
	local  O_beq = 0.61 + O_beq_del; :  1.3714321`_0.134296666

	#if seqno < 19;
	str
		'9852 ICSD
		phase_name "Anatase"

		CIF2_set_formula_units_Z(2)
		CIF2_set_sum_formula("O2 Ti")
		CIF2_set_crystal_system("tetragonal")

		local csL  35.2671815`_1.70352401 min 30 max 500
		local csG  53.8922031`_4.38613195 min 30 max 500
		local strL  0.112539726`_0.0355755703 min 0.00001 max 0.6
		'local strG  0.00620783579_3.30047281 min 0.00001 max 0.6

		local a_del  0.00228390412`_0.0006646356 min 0 max 0.02
		local c_del -0.007402643`_0.00178867383 min -0.2 max 0.1

		Phase_Density_g_on_cm3( 3.891755`_0.00155005299)
		CS_L(csL)
		CS_G(csG)
		Strain_L(strL)
		'Strain_G(strG)
		MVW( 319.463, 136.309`_0.054, 87.344`_0.366)
		scale @  0.000421228402`_3.846e-06
		Tetragonal(=3.7842+a_del; :  3.786484`_0.000665, =9.5146+c_del; :  9.507197`_0.001789)	'3.7842, 9.5146
        CIF2_set_space_group_id("I_41/a_m_d_S")
		space_group "I_41/a_m_d_S"
		site Ti1 num_posns  4	x 0 y 0 z 0      occ Ti+4 1. beq = Ti_beq; :  0.79294`_0.06088
		site O1  num_posns  8	x 0 y 0 z 0.2081 occ O-2  1. beq =  O_beq; :  1.37143`_0.13430
	#endif

	str
		'33837 ICSD
		phase_name "Rutile"

		CIF2_set_formula_units_Z(2)
		CIF2_set_sum_formula("O2 Ti")
		CIF2_set_crystal_system("tetragonal")

		local csL  35.9544184`_2.32742731 min 20 max 1000
		'local csG  999.99999_49189.869 min 20 max 1000
		'local strL  0.0615440841_0.193872858 min 0.00001 max 2
		'local strG  1.00003725e-05_2050.07007 min 0.00001 max 2

		local a_del  0.00301417836`_0.00104952299 min -0.2 max 0.2
		local c_del  0.00272333296`_0.00108711777 min -0.2 max 0.2

		Phase_Density_g_on_cm3( 4.24293559`_0.00248674701)
		CS_L(csL)
		'CS_G(csG)
		'Strain_L(strL)
		'Strain_G(strG)
		MVW( 159.732, 62.513`_0.037, 12.656`_0.366)
		scale @  0.000266173518`_8.48e-06
		Tetragonal(=4.5924+a_del; :  4.595414`_0.001050, =2.9575+c_del; :  2.960223`_0.001087)	'4.5924, 2.9575
        CIF2_set_space_group_id("P_42/m_n_m")
		space_group "P_42/m_n_m"
		site Ti1 num_posns  2	x 0       y 0       z 0 occ Ti+4 1. beq  = Ti_beq; :  0.79294`_0.06088
		site O1  num_posns  4	x 0.30499 y 0.30499 z 0 occ O-2  1. beq  =  O_beq; :  1.37143`_0.13430

	#ifdef OUTPUT
		Output
	#endif


#ifdef CIF_OUTPUT
	Out_pdCIF2(ciffile, "meas")
#endif
C_matrix_normalized
{
                             1   2   3   4   5   6   7   8   9  10  11  12  13  14  15  16  17  18  19
bkg_rec22E1E293550_    1:  100 -52  57 -26  39  14  22   8 -16 -18  10 -19 -20 -13 -15 -18  23  -9  -9
bkg_rec22E1E2935F8_    2:  -52 100 -57  58 -11   2  38  18  -3  43 -36  19 -23  -2  -3  27 -13  -2  -0
bkg_rec22E1E2936A0_    3:   57 -57 100 -55  50  -4 -15 -10   6 -18  25 -12  21   6   7  -4  -1   5   3
bkg_rec22E1E293748_    4:  -26  58 -55 100 -34   2  11  11  -3  10 -15   5 -14  -3  -3   1   2  -2  -1
bkg_rec22E1E2937F0_    5:   39 -11  50 -34 100   3  13  20  -2   2  -0  -8 -10  -1  -1  15  -6  -1  -1
sd_2397110284600       6:   14   2  -4   2   3 100  17   8 -79   5 -29  41 -44 -46 -51  -9  40 -26 -25
Ti_beq_del_2397110284  7:   22  38 -15  11  13  17 100  28 -21  64 -42   9 -52 -17 -20  27   4 -13 -10
O_beq_del_23971102846  8:    8  18 -10  11  20   8  28 100 -11  35 -23  -1 -35 -10 -11  19   0  -8  -6
abs                    9:  -16  -3   6  -3  -2 -79 -21 -11 100  -7  38 -50  57  88  85  11 -48  59  41
scale22E1E304470_     10:  -18  43 -18  10   2   5  64  35  -7 100 -47  32 -26  -5  -7  11   5  -6  -1
csL_2397100189224     11:   10 -36  25 -15  -0 -29 -42 -23  38 -47 100 -63  79  34  33  -2 -20  26  16
csG_2397100189224     12:  -19  19 -12   5  -8  41   9  -1 -50  32 -63 100 -26 -43 -41 -12  28 -29 -18
strL_2397100189224    13:  -20 -23  21 -14 -10 -44 -52 -35  57 -26  79 -26 100  51  50  -8 -25  38  27
a_del_2397100189224   14:  -13  -2   6  -3  -1 -46 -17 -10  88  -5  34 -43  51 100  82   8 -41  65  42
c_del_2397100189224   15:  -15  -3   7  -3  -1 -51 -20 -11  85  -7  33 -41  50  82 100  11 -38  59  38
scale22E1E304BC0_     16:  -18  27  -4   1  15  -9  27  19  11  11  -2 -12  -8   8  11 100 -62   8   3
csL_2397100193032     17:   23 -13  -1   2  -6  40   4   0 -48   5 -20  28 -25 -41 -38 -62 100 -27 -19
a_del_2397100193032   18:   -9  -2   5  -2  -1 -26 -13  -8  59  -6  26 -29  38  65  59   8 -27 100   3
c_del_2397100193032   19:   -9  -0   3  -1  -1 -25 -10  -6  41  -1  16 -18  27  42  38   3 -19   3 100
}

File: Out_pdCIF2/examples/second/second_4_5.inp
#include "seq.inc"
#include "..\..\pdcif2.inc"
macro ciffile { "second_2.cif" }

Out_CIF2_initialise(ciffile)
CIF2_set_audit_dataset_id("d388649e-8f95-48b7-9ef9-70df6739fcdc")

/*
Sequential refinement macros explained here:
http://topas.dur.ac.uk/topaswiki/doku.php?id=sequential_refinements
*/

#list Range_Number Temperature Date_Time  {
1  { (30 +273) } { "2007-12-18T12:16:55+0200" }
2  { (50 +273) } { "2007-12-18T12:38:21+0200" }
3  { (100+273) } { "2007-12-18T13:01:03+0200" }
4  { (150+273) } { "2007-12-18T13:25:44+0200" }
5  { (200+273) } { "2007-12-18T13:49:16+0200" }
6  { (250+273) } { "2007-12-18T14:12:48+0200" }
7  { (300+273) } { "2007-12-18T14:36:22+0200" }
8  { (350+273) } { "2007-12-18T14:59:57+0200" }
9  { (400+273) } { "2007-12-18T15:23:39+0200" }
10 { (450+273) } { "2007-12-18T15:44:28+0200" }
11 { (500+273) } { "2007-12-18T16:05:08+0200" }
12 { (550+273) } { "2007-12-18T16:25:57+0200" }
13 { (600+273) } { "2007-12-18T16:46:47+0200" }
14 { (650+273) } { "2007-12-18T17:09:07+0200" }
15 { (700+273) } { "2007-12-18T17:31:45+0200" }
16 { (750+273) } { "2007-12-18T17:54:24+0200" }
17 { (800+273) } { "2007-12-18T18:17:04+0200" }
18 { (850+273) } { "2007-12-18T18:39:45+0200" }
19 { (900+273) } { "2007-12-18T19:02:26+0200" }
20 { (30 +273) } { "2007-12-18T20:46:00+0200" }
}


macro file { "degussa.raw" }
macro seqno { Range_Number(Run_Number) }
prm !te = Temperature(Run_Number); :  423
macro outFileName { "output.txt" }






do_errors

CIF2_set_scan_method("cont")
CIF2_set_temperature(te)
CIF2_set_datetime_initialised(Date_Time(Run_Number))
CIF2_set_instr_id("main_lab")


Sequential_Refinement(20, seqno)


#define OUTPUT
#define CIF_OUTPUT

#ifdef OUTPUT
#if Run_Number == 0;
system_before_save_OUT { del outFileName }
system_before_save_OUT { del ciffile }
#endif
#endif

macro Output {
	 #if Run_Number == 0;
	 Out_Header(outFileName)
	 	O_H(temp)
	 	O_H(spec_disp)
	 	O_H(abs)
	 	O_H(csL)
	 	O_H(csG)
	 	O_H(strL)
	 	O_H(strG)
	 	O_H(Ti_beq)
	 	O_H(O_beq)
	 	O_H(a_del)
	 	O_H(c_del)
	 	O_H_cellprms
	 	O_H(Lvol)
	 	O_H(e0)
	 	O_H(density)
	 	O_H(LAC)
	 	O_H(scale)
	 	O_H(wtpct)
	 	O_H(RBragg)
	 	O_H(Rwp)
	 	O_H(Rexp)
	 	O_H(gof)
	 #endif

	for strs {
		Out_Results(outFileName) {
			O_R(te)
			O_R(sd)
			O_R(abs)
			O_R(csL)
			O_R(csG)
			O_R(strL)
			O_R(strG)
			O_R(Ti_beq)
			O_R(O_beq)
			O_R(a_del)
			O_R(c_del)
			O_R_cellprms(1)
			O_R(LVol_v(csG, csL))
			O_R(e0_v(strG, strL))
			O_R(Phase_Density_Eqn_g_on_cm3)
			O_R(Phase_LAC_Eqn_1_on_cm)
			O_R(Get(scale))
			O_R(Get(weight_percent))
			O_R(Get(r_bragg))
			O_R(Get(r_wp))
			O_R(Get(r_exp))
			O_R(Get(gof))
		}
	}
}



xdd file
	r_exp  16.2468533 r_wp  17.6400694 weighted_Durbin_Watson  1.77590846 gof  1.08575298
	range seqno
	bkg @  26.3402818`_0.128302147 -23.6682332`_0.204041385  11.5786879`_0.165388523 -3.55703507`_0.127602692  2.78446992`_0.12080065
	LP_Factor( 0)
    pdCIF2_Bragg_Brentano_specimen_displacement(sd,  0.086918123`_0.012062466 )
	Rp 250
	Rs 250
	lpsd_th2_angular_range_degrees  2.383
		lpsd_equitorial_divergence_degrees  0.6
	axial_conv
		filament_length  12
		sample_length  15
		receiving_slit_length  12
		primary_soller_angle  4
		secondary_soller_angle  4
		axial_n_beta  30
	Absorption(abs, 19.8892033`_7.41971707)

    Out_CIF2_wavelength_cuka5(ciffile, "COPPER")


	local Ti_beq_del  0.358000088`_0.0598671695 min 0 max 3
	local O_beq_del  0.868870437`_0.134909304 min 0 max 3

	local Ti_beq = 0.39 + Ti_beq_del; :  0.748000088`_0.0598671695
	local  O_beq = 0.61 + O_beq_del; :  1.47887044`_0.134909304

	#if seqno < 19;
	str
		'9852 ICSD
		phase_name "Anatase"

		CIF2_set_formula_units_Z(2)
		CIF2_set_sum_formula("O2 Ti")
		CIF2_set_crystal_system("tetragonal")

		local csL  36.2768172`_1.80713428 min 30 max 500
		local csG  51.762036`_3.98291292 min 30 max 500
		local strL  0.157422047`_0.0348944071 min 0.00001 max 0.6
		'local strG  0.00620783579_3.30047281 min 0.00001 max 0.6

		local a_del  0.0045778417`_0.000785347344 min 0 max 0.02
		local c_del  0.00210329483`_0.00207630319 min -0.2 max 0.1

		Phase_Density_g_on_cm3( 3.88316121`_0.00181913917)
		CS_L(csL)
		CS_G(csG)
		Strain_L(strL)
		'Strain_G(strG)
		MVW( 319.463, 136.611`_0.064, 86.633`_0.360)
		scale @  0.000415735862`_3.75e-06
		Tetragonal(=3.7842+a_del; :  3.788778`_0.000785, =9.5146+c_del; :  9.516703`_0.002076)	'3.7842, 9.5146
        CIF2_set_space_group_id("I_41/a_m_d_S")
		space_group "I_41/a_m_d_S"
		site Ti1 num_posns  4	x 0 y 0 z 0      occ Ti+4 1. beq = Ti_beq; :  0.74800`_0.05987
		site O1  num_posns  8	x 0 y 0 z 0.2081 occ O-2  1. beq =  O_beq; :  1.47887`_0.13491
	#endif

	str
		'33837 ICSD
		phase_name "Rutile"

		CIF2_set_formula_units_Z(2)
		CIF2_set_sum_formula("O2 Ti")
		CIF2_set_crystal_system("tetragonal")

		local csL  36.8848883`_2.2625097 min 20 max 1000
		'local csG  999.99999_49189.869 min 20 max 1000
		'local strL  0.0615440841_0.193872858 min 0.00001 max 2
		'local strG  1.00003725e-05_2050.07007 min 0.00001 max 2

		local a_del  0.00666838371`_0.00108220133 min -0.2 max 0.2
		local c_del  0.00682572404`_0.00104123396 min -0.2 max 0.2

		Phase_Density_g_on_cm3( 4.23033323`_0.00248424923)
		CS_L(csL)
		'CS_G(csG)
		'Strain_L(strL)
		'Strain_G(strG)
		MVW( 159.732, 62.700`_0.037, 13.367`_0.360)
		scale @  0.000279528859`_8.317e-06
		Tetragonal(=4.5924+a_del; :  4.599068`_0.001082, =2.9575+c_del; :  2.964326`_0.001041)	'4.5924, 2.9575
        CIF2_set_space_group_id("P_42/m_n_m")
		space_group "P_42/m_n_m"
		site Ti1 num_posns  2	x 0       y 0       z 0 occ Ti+4 1. beq  = Ti_beq; :  0.74800`_0.05987
		site O1  num_posns  4	x 0.30499 y 0.30499 z 0 occ O-2  1. beq  =  O_beq; :  1.47887`_0.13491

	#ifdef OUTPUT
		Output
	#endif


#ifdef CIF_OUTPUT
	Out_pdCIF2(ciffile, "meas")
#endif
C_matrix_normalized
{
                             1   2   3   4   5   6   7   8   9  10  11  12  13  14  15  16  17  18  19
bkg_rec22E1E293550_    1:  100 -51  56 -26  38  13  22   8 -15 -18  10 -19 -19 -13 -14 -17  22 -11 -10
bkg_rec22E1E2935F8_    2:  -51 100 -57  58 -12   1  39  18  -2  43 -36  18 -24  -2  -2  27 -12  -2  -0
bkg_rec22E1E2936A0_    3:   56 -57 100 -54  49  -4 -16 -10   7 -18  26 -12  22   7   7  -4  -2   6   4
bkg_rec22E1E293748_    4:  -26  58 -54 100 -34   2  11  12  -3  10 -15   5 -14  -2  -3   1   2  -2  -1
bkg_rec22E1E2937F0_    5:   38 -12  49 -34 100   1  11  20   0   1   1  -9  -8   1   1  15  -7   1   0
sd_2397110287288       6:   13   1  -4   2   1 100  16   7 -83   6 -31  45 -43 -58 -62 -13  46 -42 -38
Ti_beq_del_2397110287  7:   22  39 -16  11  11  16 100  28 -19  64 -41   9 -52 -17 -19  28   4 -14 -12
O_beq_del_23971102872  8:    8  18 -10  12  20   7  28 100  -9  35 -22  -2 -34  -9  -9  19  -0  -7  -6
abs                    9:  -15  -2   7  -3   0 -83 -19  -9 100  -8  38 -53  53  92  89  15 -53  71  54
scale22E1E304470_     10:  -18  43 -18  10   1   6  64  35  -8 100 -47  32 -26  -7  -8  12   5  -7  -2
csL_2397100146000     11:   10 -36  26 -15   1 -31 -41 -22  38 -47 100 -63  80  35  34  -1 -22  30  21
csG_2397100146000     12:  -19  18 -12   5  -9  45   9  -2 -53  32 -63 100 -26 -48 -47 -14  32 -38 -26
strL_2397100146000    13:  -19 -24  22 -14  -8 -43 -52 -34  53 -26  80 -26 100  49  49  -7 -26  41  32
a_del_2397100146000   14:  -13  -2   7  -2   1 -58 -17  -9  92  -7  35 -48  49 100  87  12 -48  75  54
c_del_2397100146000   15:  -14  -2   7  -3   1 -62 -19  -9  89  -8  34 -47  49  87 100  15 -45  70  51
scale22E1E304BC0_     16:  -17  27  -4   1  15 -13  28  19  15  12  -1 -14  -7  12  15 100 -62  13   7
csL_2397100152272     17:   22 -12  -2   2  -7  46   4  -0 -53   5 -22  32 -26 -48 -45 -62 100 -38 -28
a_del_2397100152272   18:  -11  -2   6  -2   1 -42 -14  -7  71  -7  30 -38  41  75  70  13 -38 100  22
c_del_2397100152272   19:  -10  -0   4  -1   0 -38 -12  -6  54  -2  21 -26  32  54  51   7 -28  22 100
}
