Repository: rowlesmr/TOPAS-macros

# Powder CIF Output

The macros below are from Matthew Rowles and should produce full powder cifs in a journal-friendly format. There are recipes for multiple data sets, multiple strs, x-rays and neutrons, and magnetic structures. More details and references to follow. All the information on how to do things is in the macros. As it says, head to the bottom ("Some examples on how to use the Out_pdCIF2 macro:") for info.

There is duplication of some elements due to the way TOPAS handles output. To clean them up, you can manually remove duplicate blocks, or use something like [cifflow](https://github.com/rowlesmr/cifflow) to automate the process.

File: Out_pdCIF2/examples/second/second_8_9.inp
#include "seq.inc"
#include "..\..\pdcif2.inc"
macro ciffile { "second_2.cif" }

Out_CIF2_initialise(ciffile)
CIF2_set_audit_dataset_id("d388649e-8f95-48b7-9ef9-70df6739fcdc")

/*
Sequential refinement macros explained here:
http://topas.dur.ac.uk/topaswiki/doku.php?id=sequential_refinements
*/

#list Range_Number Temperature Date_Time  {
1  { (30 +273) } { "2007-12-18T12:16:55+0200" }
2  { (50 +273) } { "2007-12-18T12:38:21+0200" }
3  { (100+273) } { "2007-12-18T13:01:03+0200" }
4  { (150+273) } { "2007-12-18T13:25:44+0200" }
5  { (200+273) } { "2007-12-18T13:49:16+0200" }
6  { (250+273) } { "2007-12-18T14:12:48+0200" }
7  { (300+273) } { "2007-12-18T14:36:22+0200" }
8  { (350+273) } { "2007-12-18T14:59:57+0200" }
9  { (400+273) } { "2007-12-18T15:23:39+0200" }
10 { (450+273) } { "2007-12-18T15:44:28+0200" }
11 { (500+273) } { "2007-12-18T16:05:08+0200" }
12 { (550+273) } { "2007-12-18T16:25:57+0200" }
13 { (600+273) } { "2007-12-18T16:46:47+0200" }
14 { (650+273) } { "2007-12-18T17:09:07+0200" }
15 { (700+273) } { "2007-12-18T17:31:45+0200" }
16 { (750+273) } { "2007-12-18T17:54:24+0200" }
17 { (800+273) } { "2007-12-18T18:17:04+0200" }
18 { (850+273) } { "2007-12-18T18:39:45+0200" }
19 { (900+273) } { "2007-12-18T19:02:26+0200" }
20 { (30 +273) } { "2007-12-18T20:46:00+0200" }
}


macro file { "degussa.raw" }
macro seqno { Range_Number(Run_Number) }
prm !te = Temperature(Run_Number); :  623
macro outFileName { "output.txt" }






do_errors

CIF2_set_scan_method("cont")
CIF2_set_temperature(te)
CIF2_set_datetime_initialised(Date_Time(Run_Number))
CIF2_set_instr_id("main_lab")


Sequential_Refinement(20, seqno)


#define OUTPUT
#define CIF_OUTPUT

#ifdef OUTPUT
#if Run_Number == 0;
system_before_save_OUT { del outFileName }
system_before_save_OUT { del ciffile }
#endif
#endif

macro Output {
	 #if Run_Number == 0;
	 Out_Header(outFileName)
	 	O_H(temp)
	 	O_H(spec_disp)
	 	O_H(abs)
	 	O_H(csL)
	 	O_H(csG)
	 	O_H(strL)
	 	O_H(strG)
	 	O_H(Ti_beq)
	 	O_H(O_beq)
	 	O_H(a_del)
	 	O_H(c_del)
	 	O_H_cellprms
	 	O_H(Lvol)
	 	O_H(e0)
	 	O_H(density)
	 	O_H(LAC)
	 	O_H(scale)
	 	O_H(wtpct)
	 	O_H(RBragg)
	 	O_H(Rwp)
	 	O_H(Rexp)
	 	O_H(gof)
	 #endif

	for strs {
		Out_Results(outFileName) {
			O_R(te)
			O_R(sd)
			O_R(abs)
			O_R(csL)
			O_R(csG)
			O_R(strL)
			O_R(strG)
			O_R(Ti_beq)
			O_R(O_beq)
			O_R(a_del)
			O_R(c_del)
			O_R_cellprms(1)
			O_R(LVol_v(csG, csL))
			O_R(e0_v(strG, strL))
			O_R(Phase_Density_Eqn_g_on_cm3)
			O_R(Phase_LAC_Eqn_1_on_cm)
			O_R(Get(scale))
			O_R(Get(weight_percent))
			O_R(Get(r_bragg))
			O_R(Get(r_wp))
			O_R(Get(r_exp))
			O_R(Get(gof))
		}
	}
}



xdd file
	r_exp  16.3457292 r_wp  18.0224127 weighted_Durbin_Watson  1.78835804 gof  1.10257624
	range seqno
	bkg @  26.292956`_0.128550634 -22.923119`_0.204722682  10.9350977`_0.167117182 -3.1505011`_0.129044243  2.64485743`_0.122380707
	LP_Factor( 0)
    pdCIF2_Bragg_Brentano_specimen_displacement(sd,  0.168751544`_0.0127698216 )
	Rp 250
	Rs 250
	lpsd_th2_angular_range_degrees  2.383
		lpsd_equitorial_divergence_degrees  0.6
	axial_conv
		filament_length  12
		sample_length  15
		receiving_slit_length  12
		primary_soller_angle  4
		secondary_soller_angle  4
		axial_n_beta  30
	Absorption(abs, 22.1573072`_10.5591633)

    Out_CIF2_wavelength_cuka5(ciffile, "COPPER")


	local Ti_beq_del  0.59956519`_0.0658004643 min 0 max 3
	local O_beq_del  0.801801997`_0.141817417 min 0 max 3

	local Ti_beq = 0.39 + Ti_beq_del; :  0.98956519`_0.0658004643
	local  O_beq = 0.61 + O_beq_del; :  1.411802`_0.141817417

	#if seqno < 19;
	str
		'9852 ICSD
		phase_name "Anatase"

		CIF2_set_formula_units_Z(2)
		CIF2_set_sum_formula("O2 Ti")
		CIF2_set_crystal_system("tetragonal")

		local csL  34.9472462`_1.74067783 min 30 max 500
		local csG  62.8548311`_7.30469833 min 30 max 500
		local strL  0.185422765`_0.0363749313 min 0.00001 max 0.6
		'local strG  0.00620783579_3.30047281 min 0.00001 max 0.6

		local a_del  0.00897459023`_0.000923996028 min 0 max 0.02
		local c_del  0.0290566335`_0.00243062788 min -0.2 max 0.1

		Phase_Density_g_on_cm3( 3.86322284`_0.00212377289)
		CS_L(csL)
		CS_G(csG)
		Strain_L(strL)
		'Strain_G(strG)
		MVW( 319.463, 137.316`_0.075, 87.496`_0.372)
		scale @  0.000411031047`_3.852e-06
		Tetragonal(=3.7842+a_del; :  3.793175`_0.000924, =9.5146+c_del; :  9.543657`_0.002431)	'3.7842, 9.5146
        CIF2_set_space_group_id("I_41/a_m_d_S")
		space_group "I_41/a_m_d_S"
		site Ti1 num_posns  4	x 0 y 0 z 0      occ Ti+4 1. beq = Ti_beq; :  0.98957`_0.06580
		site O1  num_posns  8	x 0 y 0 z 0.2081 occ O-2  1. beq =  O_beq; :  1.41180`_0.14182
	#endif

	str
		'33837 ICSD
		phase_name "Rutile"

		CIF2_set_formula_units_Z(2)
		CIF2_set_sum_formula("O2 Ti")
		CIF2_set_crystal_system("tetragonal")

		local csL  38.375046`_2.6722136 min 20 max 1000
		'local csG  999.99999_49189.869 min 20 max 1000
		'local strL  0.0615440841_0.193872858 min 0.00001 max 2
		'local strG  1.00003725e-05_2050.07007 min 0.00001 max 2

		local a_del  0.0159442868`_0.00126939844 min -0.2 max 0.2
		local c_del  0.0132323521`_0.00116480067 min -0.2 max 0.2

		Phase_Density_g_on_cm3( 4.20423395`_0.00284287787)
		CS_L(csL)
		'CS_G(csG)
		'Strain_L(strL)
		'Strain_G(strG)
		MVW( 159.732, 63.089`_0.043, 12.504`_0.372)
		scale @  0.000255710343`_8.35e-06
		Tetragonal(=4.5924+a_del; :  4.608344`_0.001269, =2.9575+c_del; :  2.970732`_0.001165)	'4.5924, 2.9575
        CIF2_set_space_group_id("P_42/m_n_m")
		space_group "P_42/m_n_m"
		site Ti1 num_posns  2	x 0       y 0       z 0 occ Ti+4 1. beq  = Ti_beq; :  0.98957`_0.06580
		site O1  num_posns  4	x 0.30499 y 0.30499 z 0 occ O-2  1. beq  =  O_beq; :  1.41180`_0.14182

	#ifdef OUTPUT
		Output
	#endif


#ifdef CIF_OUTPUT
	Out_pdCIF2(ciffile, "meas")
#endif
C_matrix_normalized
{
                             1   2   3   4   5   6   7   8   9  10  11  12  13  14  15  16  17  18  19
bkg_rec22E1E293550_    1:  100 -51  55 -25  38  12  23   7 -13 -17  10 -18 -18 -11 -13 -17  21 -10 -10
bkg_rec22E1E2935F8_    2:  -51 100 -57  57 -12   0  38  18  -0  43 -35  17 -23  -0  -0  27 -13  -0   1
bkg_rec22E1E2936A0_    3:   55 -57 100 -54  48  -4 -18 -11   7 -19  26 -12  23   6   7  -4  -2   6   4
bkg_rec22E1E293748_    4:  -25  57 -54 100 -33   2  10  12  -2  10 -15   5 -14  -2  -3   1   2  -2  -2
bkg_rec22E1E2937F0_    5:   38 -12  48 -33 100   1  11  20   1   2  -0  -8  -9   2   1  15  -7   2  -0
sd_2397110288576       6:   12   0  -4   2   1 100  14   7 -83   6 -30  49 -41 -61 -64 -14  48 -48 -42
Ti_beq_del_2397110288  7:   23  38 -18  10  11  14 100  25 -15  64 -41   8 -50 -13 -15  28   3 -12 -10
O_beq_del_23971102885  8:    7  18 -11  12  20   7  25 100  -9  35 -23  -0 -35  -8  -9  18   0  -7  -7
abs                    9:  -13  -0   7  -2   1 -83 -15  -9 100  -7  36 -58  49  93  91  17 -57  76  58
scale22E1E304470_     10:  -17  43 -19  10   2   6  64  35  -7 100 -47  30 -27  -6  -7  12   5  -7  -2
csL_2397110440888     11:   10 -35  26 -15  -0 -30 -41 -23  36 -47 100 -62  81  33  33  -1 -22  29  21
csG_2397110440888     12:  -18  17 -12   5  -8  49   8  -0 -58  30 -62 100 -27 -54 -53 -16  37 -44 -31
strL_2397110440888    13:  -18 -23  23 -14  -9 -41 -50 -35  49 -27  81 -27 100  45  45  -7 -26  40  32
a_del_2397110440888   14:  -11  -0   6  -2   2 -61 -13  -8  93  -6  33 -54  45 100  89  16 -53  80  58
c_del_2397110440888   15:  -13  -0   7  -3   1 -64 -15  -9  91  -7  33 -53  45  89 100  18 -51  76  56
scale22E1E304BC0_     16:  -17  27  -4   1  15 -14  28  18  17  12  -1 -16  -7  16  18 100 -62  16   9
csL_2397110446432     17:   21 -13  -2   2  -7  48   3   0 -57   5 -22  37 -26 -53 -51 -62 100 -46 -33
a_del_2397110446432   18:  -10  -0   6  -2   2 -48 -12  -7  76  -7  29 -44  40  80  76  16 -46 100  30
c_del_2397110446432   19:  -10   1   4  -2  -0 -42 -10  -7  58  -2  21 -31  32  58  56   9 -33  30 100
}
