Repository: rowlesmr/TOPAS-macros

# TOPAS macros
 
This is the start of my mirroring the macros available on the [TOPAS wiki](http://topas.dur.ac.uk/topaswiki/doku.php?id=macros).

# Powder CIF Output

The macros below are from Matthew Rowles and should produce full powder cifs in a journal-friendly format. There are recipes for multiple data sets, multiple strs, x-rays and neutrons, and magnetic structures. More details and references to follow. All the information on how to do things is in the macros. As it says, head to the bottom ("Some examples on how to use the Out_pdCIF2 macro:") for info.

There is duplication of some elements due to the way TOPAS handles output. To clean them up, you can manually remove duplicate blocks, or use something like [cifflow](https://github.com/rowlesmr/cifflow) to automate the process.

The whole file needs to be saved as cif.inc in your main topas directory and the line "#include cif.inc" added to your local.inc.

These files are not parsable by pdCIFplotter, but this output is the current, preferred method. You could create a DuckDB database from a CIF using [cifflow](https://github.com/rowlesmr/cifflow), and then query that to plot in your favourite program.

File: Out_pdCIF2/examples/third/third_OG.cif (part 1 of 117)


#######	Begin powder crystal structure	#######
data_Mag_str_0
_pd_block_id	Mag_str_0
# The diffractogram block id loop is at the end of the datablock.
_diffrn_measurement_device_type	General_Materials_(GEM)_Diffractometer_at_ISIS
_pd_phase_name Mag_str
_cell_length_a  18.154652
_cell_length_b  34.067774
_cell_length_c  5.675069
_cell_angle_alpha 90
_cell_angle_beta  90
_cell_angle_gamma 90
_cell_volume 3509.96538
_cell_measurement_temperature	12
_diffrn_ambient_temperature	12
_exptl_crystal_density_diffrn	5.95593366
_space_group_crystal_system	orthorhombic
_space_group_magn.number_BNS	62.455
loop_
	_space_group_symop_magn_operation.id
	_space_group_symop_magn_operation.xyz
	_space_group_symop_magn_operation.mxmymz
	_space_group_symop_magn_operation.timereversal
	  1 -x,-y,-z  mx,my,mz +1
	  2 -x,-y+1/2,z+1/2  mx,my,-mz -1
	  3 -x,y,z+1/2  -mx,my,mz -1
	  4 -x,y+1/2,-z  -mx,my,-mz +1
	  5 -x+1/2,-y,z+1/2  -mx,-my,mz +1
	  6 -x+1/2,-y+1/2,-z  -mx,-my,-mz -1
	  7 -x+1/2,y,-z  mx,-my,mz -1
	  8 -x+1/2,y+1/2,z+1/2  mx,-my,-mz +1
	  9 x,-y,-z+1/2  -mx,my,mz -1
	 10 x,-y+1/2,z  -mx,my,-mz +1
	 11 x,y,z  mx,my,mz +1
	 12 x,y+1/2,-z+1/2  mx,my,-mz -1
	 13 x+1/2,-y,z  mx,-my,mz -1
	 14 x+1/2,-y+1/2,-z+1/2  mx,-my,-mz +1
	 15 x+1/2,y,-z+1/2  -mx,-my,mz +1
	 16 x+1/2,y+1/2,z  -mx,-my,-mz -1
loop_
	_atom_site_label
	_atom_site_type_symbol
	_atom_site_site_symmetry_multiplicity
	_atom_site_fract_x
	_atom_site_fract_y
	_atom_site_fract_z
	_atom_site_occupancy
	_atom_site_B_iso_or_equiv
Ce1_1 Ce+3  16 0.932 0.83366 0.76985 0.78 0.21565
Ce2_1 Ce+3  16 0.06838 0.9168 0.76039 0.78 0.21565
Ce3_1 Ce+3   8 0.56525 0.25 0.77209 0.78 0.21565
Ce4_1 Ce+3   8 0.56712 0 0.25 0.78 0.21565
La1_1 La  16 0.932 0.83366 0.76985 0.22 0.21565
La2_1 La  16 0.06838 0.9168 0.76039 0.22 0.21565
La3_1 La   8 0.56525 0.25 0.77209 0.22 0.21565
La4_1 La   8 0.56712 0 0.25 0.22 0.21565
Se1_1 Se   8 0.33946 0 0.25 1 0.2842
Se2_1 Se   8 0.33848 0.25 0.77891 1 0.2842
Se3_1 Se  16 0.83784 0.91658 0.75831 1 0.2842
Se4_1 Se  16 0.1623 0.83357 0.76498 1 0.2842
O1_1 O  16 -0.00111 0.79155 0.5267 1 0.27972
O2_1 O  16 -0.00259 0.87499 0.51052 1 0.27972
O3_1 O  16 0.00068 -0.0415 0.50264 1 0.27972
Mn1_1 Mn   8 0.75 0.79526 0 1 0.25874
Mn2_1 Mn   8 0.75 -0.04101 0 1 0.25874
Mn3_1 Mn   8 0.75 0.12293 0 1 0.25874
loop_
	_atom_site_moment.label
	_atom_site_moment.crystalaxis_x
	_atom_site_moment.crystalaxis_y
	_atom_site_moment.crystalaxis_z
Ce1_1     0.00000    -0.60232     0.60252
Ce2_1     0.00000     0.60232    -0.60252
Ce3_1     0.00000    -0.85169     0.00000
Ce4_1     0.00000     0.60232     0.60247
Mn1_1     4.26398     0.00000     0.00000
Mn2_1     4.26398     0.00000     0.00000
Mn3_1     4.26398     0.00000     0.00000
loop_
	_geom_bond_atom_site_label_1
	_geom_bond_atom_site_label_2
	_geom_bond_distance
	_geom_bond_site_symmetry_1
	_geom_bond_site_symmetry_2
	Ce1_1     La1_1     0.00000 1_555   1_555
	Ce1_1     O1_1      2.33170 1_555   1_455
	Ce1_1     O2_1      2.34314 1_555   9_454
	Ce1_1     O2_1      2.35767 1_555   1_455
	Ce1_1     O1_1      2.39937 1_555   9_454
	Ce2_1     La2_1     0.00000 1_555   1_555
	Ce2_1     O2_1      2.33889 1_555   9_554
	Ce2_1     O3_1      2.34097 1_555   9_544
	Ce2_1     O3_1      2.38085 1_555   1_545
	Ce2_1     O2_1      2.38741 1_555   1_555
	Ce3_1     La3_1     0.00000 1_555   1_555
	Ce3_1     O1_1      2.32259 1_555   6_455
	Ce3_1     O1_1      2.32259 1_555   7_445
	Ce3_1     O1_1      2.33397 1_555  15_444
	Ce3_1     O1_1      2.33397 1_555  14_454
	Ce4_1     La4_1     0.00000 1_555   1_555
	Ce4_1     O3_1      2.34191 1_555  13_454
	Ce4_1     O3_1      2.34191 1_555  15_455
	Ce4_1     O3_1      2.34721 1_555   7_455
	Ce4_1     O3_1      2.34721 1_555   5_454
	La1_1     Ce1_1     0.00000 1_555   1_555
	La1_1     O1_1      2.33170 1_555   1_455
	La1_1     O2_1      2.34314 1_555   9_454
	La1_1     O2_1      2.35767 1_555   1_455
	La1_1     O1_1      2.39937 1_555   9_454
	La2_1     Ce2_1     0.00000 1_555   1_555
	La2_1     O2_1      2.33889 1_555   9_554
	La2_1     O3_1      2.34097 1_555   9_544
	La2_1     O3_1      2.38085 1_555   1_545
	La2_1     O2_1      2.38741 1_555   1_555
	La3_1     Ce3_1     0.00000 1_555   1_555
	La3_1     O1_1      2.32259 1_555   6_455
	La3_1     O1_1      2.32259 1_555   7_445
	La3_1     O1_1      2.33397 1_555  15_444
	La3_1     O1_1      2.33397 1_555  14_454
	La4_1     Ce4_1     0.00000 1_555   1_555
	La4_1     O3_1      2.34191 1_555  13_454
	La4_1     O3_1      2.34191 1_555  15_455
	La4_1     O3_1      2.34721 1_555   7_455
	La4_1     O3_1      2.34721 1_555   5_454
	Se1_1     Mn2_1     2.56955 1_555   5_554
	Se1_1     Mn2_1     2.56955 1_555   7_555
	Se2_1     Mn1_1     2.55578 1_555   7_544
	Se2_1     Mn1_1     2.55578 1_555   6_554
	Se3_1     Mn3_1     2.55025 1_555   3_544
	Se3_1     Mn2_1     2.55184 1_555   1_544
	Se4_1     Mn1_1     2.54945 1_555   5_554
	Se4_1     Mn3_1     2.55148 1_555   7_544
	O1_1      Ce3_1     2.32259 1_555   6_545
	O1_1      La3_1     2.32259 1_555   6_545
	O1_1      La1_1     2.33170 1_555   1_655
	O1_1      Ce1_1     2.33170 1_555   1_655
	O1_1      Ce3_1     2.33397 1_555  14_445
	O1_1      La3_1     2.33397 1_555  14_445
	O1_1      La1_1     2.39937 1_555   9_455
	O1_1      Ce1_1     2.39937 1_555   9_455
	O1_1      O1_1      2.83103 1_555   4_535
	O1_1      O1_1      2.83782 1_555   9_555
	O1_1      O1_1      2.83782 1_555   9_554
	O1_1      O2_1      2.84422 1_555   1_555
	O2_1      La2_1     2.33889 1_555   9_555
	O2_1      Ce2_1     2.33889 1_555   9_555
	O2_1      La1_1     2.34314 1_555   9_455
	O2_1      Ce1_1     2.34314 1_555   9_455
	O2_1      Ce1_1     2.35767 1_555   1_655
	O2_1      La1_1     2.35767 1_555   1_655
	O2_1      Ce2_1     2.38741 1_555   1_555
	O2_1      La2_1     2.38741 1_555   1_555
	O2_1      O2_1      2.83909 1_555   9_555
	O2_1      O2_1      2.83909 1_555   9_554
	O2_1      O1_1      2.84422 1_555   1_555
	O2_1      O3_1      2.84597 1_555   1_545
	O3_1      Ce2_1     2.34097 1_555   9_565
	O3_1      La2_1     2.34097 1_555   9_565
	O3_1      Ce4_1     2.34191 1_555  13_454
	O3_1      La4_1     2.34191 1_555  13_454
	O3_1      La4_1     2.34721 1_555   5_554
	O3_1      Ce4_1     2.34721 1_555   5_554
	O3_1      La2_1     2.38085 1_555   1_565
	O3_1      Ce2_1     2.38085 1_555   1_565
	O3_1      O3_1      2.82789 1_555  11_554
	O3_1      O3_1      2.83764 1_555   9_554
	O3_1      O3_1      2.83764 1_555   9_555
	O3_1      O2_1      2.84597 1_555   1_565
	Mn1_1     Se4_1     2.54945 1_555   5_454
	Mn1_1     Se4_1     2.54945 1_555   9_455
	Mn1_1     Se2_1     2.55578 1_555   6_446
	Mn1_1     Se2_1     2.55578 1_555  10_444
	Mn1_1     Mn1_1     3.08381 1_555   4_535
	Mn2_1     Se3_1     2.55184 1_555  13_364
	Mn2_1     Se3_1     2.55184 1_555   1_566
	Mn2_1     Se1_1     2.56955 1_555   9_455
	Mn2_1     Se1_1     2.56955 1_555   5_454
	Mn3_1     Se3_1     2.55025 1_555  15_345
	Mn3_1     Se3_1     2.55025 1_555   3_544
	Mn3_1     Se4_1     2.55148 1_555   7_446
	Mn3_1     Se4_1     2.55148 1_555  11_444
	loop_
		_geom_angle_atom_site_label_1
		_geom_angle_atom_site_label_2
		_geom_angle_atom_site_label_3
		_geom_angle
		_geom_angle_site_symmetry_1
		_geom_angle_site_symmetry_2
		_geom_angle_site_symmetry_3
	O1_1      Ce1_1     La1_1      Invalid    1_455 1_555   1_555
	O2_1      Ce1_1     O1_1       115.457    9_454 1_555   1_455
	O2_1      Ce1_1     La1_1      Invalid    9_454 1_555   1_555
	O2_1      Ce1_1     O2_1       74.307     1_455 1_555   9_454
	O2_1      Ce1_1     O1_1       74.675     1_455 1_555   1_455
	O2_1      Ce1_1     La1_1      Invalid    1_455 1_555   1_555
	O1_1      Ce1_1     O2_1       118.224    9_454 1_555   1_455
	O1_1      Ce1_1     O2_1       73.690     9_454 1_555   9_454
	O1_1      Ce1_1     O1_1       73.699     9_454 1_555   1_455
	O1_1      Ce1_1     La1_1      Invalid    9_454 1_555   1_555
	O2_1      Ce2_1     La2_1      Invalid    9_554 1_555   1_555
	O3_1      Ce2_1     O2_1       74.909     9_544 1_555   9_554
	O3_1      Ce2_1     La2_1      Invalid    9_544 1_555   1_555
	O3_1      Ce2_1     O3_1       73.873     1_545 1_555   9_544
	O3_1      Ce2_1     O2_1       118.205    1_545 1_555   9_554
	O3_1      Ce2_1     La2_1      Invalid    1_545 1_555   1_555
	O2_1      Ce2_1     O3_1       73.290     1_555 1_555   1_545
	O2_1      Ce2_1     O3_1       114.951    1_555 1_555   9_544
	O2_1      Ce2_1     O2_1       73.832     1_555 1_555   9_554
	O2_1      Ce2_1     La2_1      Invalid    1_555 1_555   1_555
	O1_1      Ce3_1     La3_1      Invalid    6_455 1_555   1_555
	O1_1      Ce3_1     O1_1       75.100     7_445 1_555   6_455
	O1_1      Ce3_1     La3_1      Invalid    7_445 1_555   1_555
	O1_1      Ce3_1     O1_1       75.095    15_444 1_555   7_445
	O1_1      Ce3_1     O1_1       118.818   15_444 1_555   6_455
	O1_1      Ce3_1     La3_1      Invalid   15_444 1_555   1_555
	O1_1      Ce3_1     O1_1       74.671    14_454 1_555  15_444
	O1_1      Ce3_1     O1_1       118.818   14_454 1_555   7_445
	O1_1      Ce3_1     O1_1       75.095    14_454 1_555   6_455
	O1_1      Ce3_1     La3_1      Invalid   14_454 1_555   1_555
	O3_1      Ce4_1     La4_1      Invalid   13_454 1_555   1_555
	O3_1      Ce4_1     O3_1       116.584   15_455 1_555  13_454
	O3_1      Ce4_1     La4_1      Invalid   15_455 1_555   1_555
	O3_1      Ce4_1     O3_1       74.480     7_455 1_555  15_455
	O3_1      Ce4_1     O3_1       74.181     7_455 1_555  13_454
	O3_1      Ce4_1     La4_1      Invalid    7_455 1_555   1_555
	O3_1      Ce4_1     O3_1       118.154    5_454 1_555   7_455
	O3_1      Ce4_1     O3_1       74.181     5_454 1_555  15_455
	O3_1      Ce4_1     O3_1       74.480     5_454 1_555  13_454
	O3_1      Ce4_1     La4_1      Invalid    5_454 1_555   1_555
	O1_1      La1_1     Ce1_1      Invalid    1_455 1_555   1_555
	O2_1      La1_1     O1_1       115.457    9_454 1_555   1_455
	O2_1      La1_1     Ce1_1      Invalid    9_454 1_555   1_555
	O2_1      La1_1     O2_1       74.307     1_455 1_555   9_454
	O2_1      La1_1     O1_1       74.675     1_455 1_555   1_455
	O2_1      La1_1     Ce1_1      Invalid    1_455 1_555   1_555
	O1_1      La1_1     O2_1       118.224    9_454 1_555   1_455
	O1_1      La1_1     O2_1       73.690     9_454 1_555   9_454
	O1_1      La1_1     O1_1       73.699     9_454 1_555   1_455
	O1_1      La1_1     Ce1_1      Invalid    9_454 1_555   1_555
	O2_1      La2_1     Ce2_1      Invalid    9_554 1_555   1_555
	O3_1      La2_1     O2_1       74.909     9_544 1_555   9_554
	O3_1      La2_1     Ce2_1      Invalid    9_544 1_555   1_555
	O3_1      La2_1     O3_1       73.873     1_545 1_555   9_544
	O3_1      La2_1     O2_1       118.205    1_545 1_555   9_554
	O3_1      La2_1     Ce2_1      Invalid    1_545 1_555   1_555
	O2_1      La2_1     O3_1       73.290     1_555 1_555   1_545
	O2_1      La2_1     O3_1       114.951    1_555 1_555   9_544
	O2_1      La2_1     O2_1       73.832     1_555 1_555   9_554
	O2_1      La2_1     Ce2_1      Invalid    1_555 1_555   1_555
	O1_1      La3_1     Ce3_1      Invalid    6_455 1_555   1_555
	O1_1      La3_1     O1_1       75.100     7_445 1_555   6_455
	O1_1      La3_1     Ce3_1      Invalid    7_445 1_555   1_555
	O1_1      La3_1     O1_1       75.095    15_444 1_555   7_445
	O1_1      La3_1     O1_1       118.818   15_444 1_555   6_455
	O1_1      La3_1     Ce3_1      Invalid   15_444 1_555   1_555
	O1_1      La3_1     O1_1       74.671    14_454 1_555  15_444
	O1_1      La3_1     O1_1       118.818   14_454 1_555   7_445
	O1_1      La3_1     O1_1       75.095    14_454 1_555   6_455
	O1_1      La3_1     Ce3_1      Invalid   14_454 1_555   1_555
	O3_1      La4_1     Ce4_1      Invalid   13_454 1_555   1_555
	O3_1      La4_1     O3_1       116.584   15_455 1_555  13_454
	O3_1      La4_1     Ce4_1      Invalid   15_455 1_555   1_555
	O3_1      La4_1     O3_1       74.480     7_455 1_555  15_455
	O3_1      La4_1     O3_1       74.181     7_455 1_555  13_454
	O3_1      La4_1     Ce4_1      Invalid    7_455 1_555   1_555
	O3_1      La4_1     O3_1       118.154    5_454 1_555   7_455
	O3_1      La4_1     O3_1       74.181     5_454 1_555  15_455
	O3_1      La4_1     O3_1       74.480     5_454 1_555  13_454
	O3_1      La4_1     Ce4_1      Invalid    5_454 1_555   1_555
	Mn2_1     Se1_1     Mn2_1      101.595    7_555 1_555   5_554
	Mn1_1     Se2_1     Mn1_1      74.213     6_554 1_555   7_544
	Mn2_1     Se3_1     Mn3_1      102.534    1_544 1_555   3_544
	Mn3_1     Se4_1     Mn1_1      102.472    7_544 1_555   5_554
	La3_1     O1_1      Ce3_1      0.000      6_545 1_555   6_545
	La1_1     O1_1      La3_1      106.875    1_655 1_555   6_545
	La1_1     O1_1      Ce3_1      106.875    1_655 1_555   6_545
	Ce1_1     O1_1      La1_1      0.000      1_655 1_555   1_655
	Ce1_1     O1_1      La3_1      106.875    1_655 1_555   6_545
	Ce1_1     O1_1      Ce3_1      106.875    1_655 1_555   6_545
	Ce3_1     O1_1      Ce1_1      118.665   14_445 1_555   1_655
	Ce3_1     O1_1      La1_1      118.665   14_445 1_555   1_655
	Ce3_1     O1_1      La3_1      105.091   14_445 1_555   6_545
	Ce3_1     O1_1      Ce3_1      105.091   14_445 1_555   6_545
	La3_1     O1_1      Ce3_1      0.000     14_445 1_555  14_445
	La3_1     O1_1      Ce1_1      118.665   14_445 1_555   1_655
	La3_1     O1_1      La1_1      118.665   14_445 1_555   1_655
	La3_1     O1_1      La3_1      105.091   14_445 1_555   6_545
	La3_1     O1_1      Ce3_1      105.091   14_445 1_555   6_545
	La1_1     O1_1      La3_1      104.324    9_455 1_555  14_445
	La1_1     O1_1      Ce3_1      104.324    9_455 1_555  14_445
	La1_1     O1_1      Ce1_1      105.307    9_455 1_555   1_655
	La1_1     O1_1      La1_1      105.307    9_455 1_555   1_655
	La1_1     O1_1      La3_1      117.220    9_455 1_555   6_545
	La1_1     O1_1      Ce3_1      117.220    9_455 1_555   6_545
	Ce1_1     O1_1      La1_1      0.000      9_455 1_555   9_455
	Ce1_1     O1_1      La3_1      104.324    9_455 1_555  14_445
	Ce1_1     O1_1      Ce3_1      104.324    9_455 1_555  14_445
	Ce1_1     O1_1      Ce1_1      105.307    9_455 1_555   1_655
	Ce1_1     O1_1      La1_1      105.307    9_455 1_555   1_655
	Ce1_1     O1_1      La3_1      117.220    9_455 1_555   6_545
	Ce1_1     O1_1      Ce3_1      117.220    9_455 1_555   6_545
	O1_1      O1_1      Ce1_1      126.720    4_535 1_555   9_455
	O1_1      O1_1      La1_1      126.720    4_535 1_555   9_455
	O1_1      O1_1      La3_1      52.664     4_535 1_555  14_445
	O1_1      O1_1      Ce3_1      52.664     4_535 1_555  14_445
	O1_1      O1_1      Ce1_1      127.970    4_535 1_555   1_655
	O1_1      O1_1      La1_1      127.970    4_535 1_555   1_655
	O1_1      O1_1      La3_1      52.450     4_535 1_555   6_545
	O1_1      O1_1      Ce3_1      52.450     4_535 1_555   6_545
	O1_1      O1_1      O1_1       90.000     9_555 1_555   4_535
	O1_1      O1_1      Ce1_1      52.057     9_555 1_555   9_455
	O1_1      O1_1      La1_1      52.057     9_555 1_555   9_455
	O1_1      O1_1      La3_1      52.270     9_555 1_555  14_445
	O1_1      O1_1      Ce3_1      52.270     9_555 1_555  14_445
	O1_1      O1_1      Ce1_1      126.808    9_555 1_555   1_655
	O1_1      O1_1      La1_1      126.808    9_555 1_555   1_655
	O1_1      O1_1      La3_1      126.311    9_555 1_555   6_545
	O1_1      O1_1      Ce3_1      126.311    9_555 1_555   6_545
	O1_1      O1_1      O1_1       178.372    9_554 1_555   9_555
	O1_1      O1_1      O1_1       90.000     9_554 1_555   4_535
	O1_1      O1_1      Ce1_1      126.872    9_554 1_555   9_455
	O1_1      O1_1      La1_1      126.872    9_554 1_555   9_455
	O1_1      O1_1      La3_1      128.764    9_554 1_555  14_445
	O1_1      O1_1      Ce3_1      128.764    9_554 1_555  14_445
	O1_1      O1_1      Ce1_1      54.244     9_554 1_555   1_655
	O1_1      O1_1      La1_1      54.244     9_554 1_555   1_655
	O1_1      O1_1      La3_1      52.635     9_554 1_555   6_545
	O1_1      O1_1      Ce3_1      52.635     9_554 1_555   6_545
	O2_1      O1_1      O1_1       91.858     1_555 1_555   9_554
	O2_1      O1_1      O1_1       88.158     1_555 1_555   9_555
	O2_1      O1_1      O1_1       178.072    1_555 1_555   4_535
	O2_1      O1_1      Ce1_1      52.248     1_555 1_555   9_455
	O2_1      O1_1      La1_1      52.248     1_555 1_555   9_455
	O2_1      O1_1      La3_1      125.552    1_555 1_555  14_445
	O2_1      O1_1      Ce3_1      125.552    1_555 1_555  14_445
	O2_1      O1_1      Ce1_1      53.078     1_555 1_555   1_655
	O2_1      O1_1      La1_1      53.078     1_555 1_555   1_655
	O2_1      O1_1      La3_1      129.299    1_555 1_555   6_545
	O2_1      O1_1      Ce3_1      129.299    1_555 1_555   6_545
	Ce2_1     O2_1      La2_1      0.000      9_555 1_555   9_555
	La1_1     O2_1      Ce2_1      106.947    9_455 1_555   9_555
	La1_1     O2_1      La2_1      106.947    9_455 1_555   9_555
	Ce1_1     O2_1      La1_1      0.000      9_455 1_555   9_455
	Ce1_1     O2_1      Ce2_1      106.947    9_455 1_555   9_555
	Ce1_1     O2_1      La2_1      106.947    9_455 1_555   9_555
	Ce1_1     O2_1      Ce1_1      106.288    1_655 1_555   9_455
	Ce1_1     O2_1      La1_1      106.288    1_655 1_555   9_455
	Ce1_1     O2_1      Ce2_1      119.035    1_655 1_555   9_555
	Ce1_1     O2_1      La2_1      119.035    1_655 1_555   9_555
	La1_1     O2_1      Ce1_1      0.000      1_655 1_555   1_655
	La1_1     O2_1      Ce1_1      106.288    1_655 1_555   9_455
	La1_1     O2_1      La1_1      106.288    1_655 1_555   9_455
	La1_1     O2_1      Ce2_1      119.035    1_655 1_555   9_555
	La1_1     O2_1      La2_1      119.035    1_655 1_555   9_555
	Ce2_1     O2_1      La1_1      104.914    1_555 1_555   1_655
	Ce2_1     O2_1      Ce1_1      104.914    1_555 1_555   1_655
	Ce2_1     O2_1      Ce1_1      114.178    1_555 1_555   9_455
	Ce2_1     O2_1      La1_1      114.178    1_555 1_555   9_455
	Ce2_1     O2_1      Ce2_1      105.827    1_555 1_555   9_555
	Ce2_1     O2_1      La2_1      105.827    1_555 1_555   9_555
	La2_1     O2_1      Ce2_1      0.000      1_555 1_555   1_555
	La2_1     O2_1      La1_1      104.914    1_555 1_555   1_655
	La2_1     O2_1      Ce1_1      104.914    1_555 1_555   1_655
	La2_1     O2_1      Ce1_1      114.178    1_555 1_555   9_455
	La2_1     O2_1      La1_1      114.178    1_555 1_555   9_455
	La2_1     O2_1      Ce2_1      105.827    1_555 1_555   9_555
	La2_1     O2_1      La2_1      105.827    1_555 1_555   9_555
	O2_1      O2_1      La2_1      125.153    9_555 1_555   1_555
	O2_1      O2_1      Ce2_1      125.153    9_555 1_555   1_555
	O2_1      O2_1      La1_1      129.834    9_555 1_555   1_655
	O2_1      O2_1      Ce1_1      129.834    9_555 1_555   1_655
	O2_1      O2_1      Ce1_1      53.080     9_555 1_555   9_455
	O2_1      O2_1      La1_1      53.080     9_555 1_555   9_455
	O2_1      O2_1      Ce2_1      53.867     9_555 1_555   9_555
	O2_1      O2_1      La2_1      53.867     9_555 1_555   9_555
	O2_1      O2_1      O2_1       176.204    9_554 1_555   9_555
	O2_1      O2_1      La2_1      52.301     9_554 1_555   1_555
	O2_1      O2_1      Ce2_1      52.301     9_554 1_555   1_555
	O2_1      O2_1      La1_1      52.613     9_554 1_555   1_655
	O2_1      O2_1      Ce1_1      52.613     9_554 1_555   1_655
	O2_1      O2_1      Ce1_1      124.365    9_554 1_555   9_455
	O2_1      O2_1      La1_1      124.365    9_554 1_555   9_455
	O2_1      O2_1      Ce2_1      128.572    9_554 1_555   9_555
	O2_1      O2_1      La2_1      128.572    9_554 1_555   9_555
	O1_1      O2_1      O2_1       88.133     1_555 1_555   9_554
	O1_1      O2_1      O2_1       91.831     1_555 1_555   9_555
	O1_1      O2_1      La2_1      124.890    1_555 1_555   1_555
	O1_1      O2_1      Ce2_1      124.890    1_555 1_555   1_555
	O1_1      O2_1      La1_1      52.247     1_555 1_555   1_655
	O1_1      O2_1      Ce1_1      52.247     1_555 1_555   1_655
	O1_1      O2_1      Ce1_1      54.061     1_555 1_555   9_455
	O1_1      O2_1      La1_1      54.061     1_555 1_555   9_455
	O1_1      O2_1      Ce2_1      129.277    1_555 1_555   9_555
	O1_1      O2_1      La2_1      129.277    1_555 1_555   9_555
	O3_1      O2_1      O1_1       178.021    1_545 1_555   1_555
	O3_1      O2_1      O2_1       90.860     1_545 1_555   9_554
	O3_1      O2_1      O2_1       89.061     1_545 1_555   9_555
	O3_1      O2_1      La2_1      53.249     1_545 1_555   1_555
	O3_1      O2_1      Ce2_1      53.249     1_545 1_555   1_555
	O3_1      O2_1      La1_1      128.121    1_545 1_555   1_655
	O3_1      O2_1      Ce1_1      128.121    1_545 1_555   1_655
	O3_1      O2_1      Ce1_1      125.460    1_545 1_555   9_455
	O3_1      O2_1      La1_1      125.460    1_545 1_555   9_455
	O3_1      O2_1      Ce2_1      52.579     1_545 1_555   9_555
	O3_1      O2_1      La2_1      52.579     1_545 1_555   9_555
	La2_1     O3_1      Ce2_1      0.000      9_565 1_555   9_565
	Ce4_1     O3_1      La2_1      115.905   13_454 1_555   9_565
	Ce4_1     O3_1      Ce2_1      115.905   13_454 1_555   9_565
	La4_1     O3_1      Ce4_1      0.000     13_454 1_555  13_454
	La4_1     O3_1      La2_1      115.905   13_454 1_555   9_565
	La4_1     O3_1      Ce2_1      115.905   13_454 1_555   9_565
	La4_1     O3_1      La4_1      105.819    5_554 1_555  13_454
	La4_1     O3_1      Ce4_1      105.819    5_554 1_555  13_454
	La4_1     O3_1      La2_1      106.381    5_554 1_555   9_565
	La4_1     O3_1      Ce2_1      106.381    5_554 1_555   9_565
	Ce4_1     O3_1      La4_1      0.000      5_554 1_555   5_554
	Ce4_1     O3_1      La4_1      105.819    5_554 1_555  13_454
	Ce4_1     O3_1      Ce4_1      105.819    5_554 1_555  13_454
	Ce4_1     O3_1      La2_1      106.381    5_554 1_555   9_565
	Ce4_1     O3_1      Ce2_1      106.381    5_554 1_555   9_565
	La2_1     O3_1      Ce4_1      117.996    1_565 1_555   5_554
	La2_1     O3_1      La4_1      117.996    1_565 1_555   5_554
	La2_1     O3_1      La4_1      105.265    1_565 1_555  13_454
	La2_1     O3_1      Ce4_1      105.265    1_565 1_555  13_454
	La2_1     O3_1      La2_1      105.973    1_565 1_555   9_565
	La2_1     O3_1      Ce2_1      105.973    1_565 1_555   9_565
	Ce2_1     O3_1      La2_1      0.000      1_565 1_555   1_565
	Ce2_1     O3_1      Ce4_1      117.996    1_565 1_555   5_554
	Ce2_1     O3_1      La4_1      117.996    1_565 1_555   5_554
	Ce2_1     O3_1      La4_1      105.265    1_565 1_555  13_454
	Ce2_1     O3_1      Ce4_1      105.265    1_565 1_555  13_454
	Ce2_1     O3_1      La2_1      105.973    1_565 1_555   9_565
	Ce2_1     O3_1      Ce2_1      105.973    1_565 1_555   9_565
	O3_1      O3_1      Ce2_1      127.420   11_554 1_555   1_565
	O3_1      O3_1      La2_1      127.420   11_554 1_555   1_565
	O3_1      O3_1      Ce4_1      52.824    11_554 1_555   5_554
	O3_1      O3_1      La4_1      52.824    11_554 1_555   5_554
	O3_1      O3_1      La4_1      52.995    11_554 1_555  13_454
	O3_1      O3_1      Ce4_1      52.995    11_554 1_555  13_454
	O3_1      O3_1      La2_1      126.577   11_554 1_555   9_565
	O3_1      O3_1      Ce2_1      126.577   11_554 1_555   9_565
	O3_1      O3_1      O3_1       90.603     9_554 1_555  11_554
	O3_1      O3_1      Ce2_1      52.420     9_554 1_555   1_565
	O3_1      O3_1      La2_1      52.420     9_554 1_555   1_565
	O3_1      O3_1      Ce4_1      127.972    9_554 1_555   5_554
	O3_1      O3_1      La4_1      127.972    9_554 1_555   5_554
	O3_1      O3_1      La4_1      52.845     9_554 1_555  13_454
	O3_1      O3_1      Ce4_1      52.845     9_554 1_555  13_454
	O3_1      O3_1      La2_1      125.633    9_554 1_555   9_565
	O3_1      O3_1      Ce2_1      125.633    9_554 1_555   9_565
	O3_1      O3_1      O3_1       179.003    9_555 1_555   9_554
	O3_1      O3_1      O3_1       89.389     9_555 1_555  11_554
	O3_1      O3_1      Ce2_1      128.232    9_555 1_555   1_565
	O3_1      O3_1      La2_1      128.232    9_555 1_555   1_565
	O3_1      O3_1      Ce4_1      52.675     9_555 1_555   5_554
	O3_1      O3_1      La4_1      52.675     9_555 1_555   5_554
	O3_1      O3_1      La4_1      126.500    9_555 1_555  13_454
	O3_1      O3_1      Ce4_1      126.500    9_555 1_555  13_454
	O3_1      O3_1      La2_1      53.707     9_555 1_555   9_565
	O3_1      O3_1      Ce2_1      53.707     9_555 1_555   9_565
	O2_1      O3_1      O3_1       90.890     1_565 1_555   9_555
	O2_1      O3_1      O3_1       89.089     1_565 1_555   9_554
	O2_1      O3_1      O3_1       178.279    1_565 1_555  11_554
	O2_1      O3_1      Ce2_1      53.461     1_565 1_555   1_565
	O2_1      O3_1      La2_1      53.461     1_565 1_555   1_565
	O2_1      O3_1      Ce4_1      128.495    1_565 1_555   5_554
	O2_1      O3_1      La4_1      128.495    1_565 1_555   5_554
	O2_1      O3_1      La4_1      125.670    1_565 1_555  13_454
	O2_1      O3_1      Ce4_1      125.670    1_565 1_555  13_454
	O2_1      O3_1      La2_1      52.512     1_565 1_555   9_565
	O2_1      O3_1      Ce2_1      52.512     1_565 1_555   9_565
	Se4_1     Mn1_1     Se4_1      118.415    9_455 1_555   5_454
	Se2_1     Mn1_1     Se4_1      101.883    6_446 1_555   9_455
	Se2_1     Mn1_1     Se4_1      114.317    6_446 1_555   5_454
	Se2_1     Mn1_1     Se2_1      105.787   10_444 1_555   6_446
	Se2_1     Mn1_1     Se4_1      114.317   10_444 1_555   9_455
	Se2_1     Mn1_1     Se4_1      101.883   10_444 1_555   5_454
	Mn1_1     Mn1_1     Se2_1      52.893     4_535 1_555  10_444
	Mn1_1     Mn1_1     Se2_1      52.893     4_535 1_555   6_446
	Mn1_1     Mn1_1     Se4_1      120.792    4_535 1_555   9_455
	Mn1_1     Mn1_1     Se4_1      120.792    4_535 1_555   5_454
	Se3_1     Mn2_1     Se3_1      111.031    1_566 1_555  13_364
	Se1_1     Mn2_1     Se3_1      113.958    9_455 1_555   1_566
	Se1_1     Mn2_1     Se3_1      102.101    9_455 1_555  13_364
	Se1_1     Mn2_1     Se1_1      114.125    5_454 1_555   9_455
	Se1_1     Mn2_1     Se3_1      102.101    5_454 1_555   1_566
	Se1_1     Mn2_1     Se3_1      113.958    5_454 1_555  13_364
	Se3_1     Mn3_1     Se3_1      116.286    3_544 1_555  15_345
	Se4_1     Mn3_1     Se3_1      113.346    7_446 1_555   3_544
	Se4_1     Mn3_1     Se3_1      102.523    7_446 1_555  15_345
	Se4_1     Mn3_1     Se4_1      108.984   11_444 1_555   7_446
	Se4_1     Mn3_1     Se3_1      102.523   11_444 1_555   3_544
	Se4_1     Mn3_1     Se3_1      113.346   11_444 1_555  15_345
loop_
_pd_block_diffractogram_id	
	xye_data\gem68242_b1_tof.dat_0
	xye_data\gem68242_b2_tof.dat_0
	xye_data\gem68242_b3_tof.dat_0
	xye_data\gem68242_b4_tof.dat_0
	xye_data\gem68242_b5_tof.dat_0
	xye_data\gem68242_b6_tof.dat_0
#######	End powder crystal structure	#######


#######	Begin powder crystal structure	#######
data_Vanadium_0
_pd_block_id	Vanadium_0
# The diffractogram block id loop is at the end of the datablock.
_diffrn_measurement_device_type	General_Materials_(GEM)_Diffractometer_at_ISIS
_pd_phase_name Vanadium
_cell_length_a  3.0204(4)
_cell_length_b  3.0204(4)
_cell_length_c  3.0204(4)
_cell_angle_alpha 90
_cell_angle_beta  90
_cell_angle_gamma 90
_cell_volume 27.554(11)
_cell_formula_units_Z	  2
_chemical_formula_weight	50.9415
_chemical_formula_sum	V
_cell_measurement_temperature	12
_diffrn_ambient_temperature	12
_exptl_crystal_density_diffrn	6.140(3)
_space_group_crystal_system	cubic
_space_group_name_H-M_alt Im-3m
loop_
	_space_group_symop_id
	_space_group_symop_operation_xyz
	  1 'x, y, z '
	  2 '-x, -y, z '
	  3 '-x, -z, -y '
	  4 '-x, -z, y '
	  5 '-x, z, -y '
	  6 '-x, z, y '
	  7 '-x, y, -z '
	  8 '-x, y, z '
	  9 '-y, -x, -z '
	 10 '-y, -x, z '
	 11 '-y, -z, -x '
	 12 '-y, -z, x '
	 13 '-y, z, -x '
	 14 '-y, z, x '
	 15 '-y, x, -z '
	 16 '-y, x, z '
	 17 '-z, -x, -y '
	 18 '-z, -x, y '
	 19 '-z, -y, -x '
	 20 '-z, -y, x '
	 21 '-z, y, -x '
	 22 '-z, y, x '
	 23 '-z, x, -y '
	 24 '-z, x, y '
	 25 'z, -x, -y '
	 26 'z, -x, y '
	 27 'z, -y, -x '
	 28 'z, -y, x '
	 29 'z, y, -x '
	 30 'z, y, x '
	 31 'z, x, -y '
	 32 'z, x, y '
	 33 'y, -x, -z '
	 34 'y, -x, z '
	 35 'y, -z, -x '
	 36 'y, -z, x '
	 37 'y, z, -x '
	 38 'y, z, x '
	 39 'y, x, -z '
	 40 'y, x, z '
	 41 'x, -y, -z '
	 42 'x, -y, z '
	 43 'x, -z, -y '
	 44 'x, -z, y '
	 45 'x, z, -y '
	 46 'x, z, y '
	 47 'x, y, -z '
	 48 '-x, -y, -z '
	 49 'x+1/2, y+1/2, z+1/2 '
	 50 '-x+1/2, -y+1/2, z+1/2 '
	 51 '-x+1/2, -z+1/2, -y+1/2 '
	 52 '-x+1/2, -z+1/2, y+1/2 '
	 53 '-x+1/2, z+1/2, -y+1/2 '
	 54 '-x+1/2, z+1/2, y+1/2 '
	 55 '-x+1/2, y+1/2, -z+1/2 '
	 56 '-x+1/2, y+1/2, z+1/2 '
	 57 '-y+1/2, -x+1/2, -z+1/2 '
	 58 '-y+1/2, -x+1/2, z+1/2 '
	 59 '-y+1/2, -z+1/2, -x+1/2 '
	 60 '-y+1/2, -z+1/2, x+1/2 '
	 61 '-y+1/2, z+1/2, -x+1/2 '
	 62 '-y+1/2, z+1/2, x+1/2 '
	 63 '-y+1/2, x+1/2, -z+1/2 '
	 64 '-y+1/2, x+1/2, z+1/2 '
	 65 '-z+1/2, -x+1/2, -y+1/2 '
	 66 '-z+1/2, -x+1/2, y+1/2 '
	 67 '-z+1/2, -y+1/2, -x+1/2 '
	 68 '-z+1/2, -y+1/2, x+1/2 '
	 69 '-z+1/2, y+1/2, -x+1/2 '
	 70 '-z+1/2, y+1/2, x+1/2 '
	 71 '-z+1/2, x+1/2, -y+1/2 '
	 72 '-z+1/2, x+1/2, y+1/2 '
	 73 'z+1/2, -x+1/2, -y+1/2 '
	 74 'z+1/2, -x+1/2, y+1/2 '
	 75 'z+1/2, -y+1/2, -x+1/2 '
	 76 'z+1/2, -y+1/2, x+1/2 '
	 77 'z+1/2, y+1/2, -x+1/2 '
	 78 'z+1/2, y+1/2, x+1/2 '
	 79 'z+1/2, x+1/2, -y+1/2 '
	 80 'z+1/2, x+1/2, y+1/2 '
	 81 'y+1/2, -x+1/2, -z+1/2 '
	 82 'y+1/2, -x+1/2, z+1/2 '
	 83 'y+1/2, -z+1/2, -x+1/2 '
	 84 'y+1/2, -z+1/2, x+1/2 '
	 85 'y+1/2, z+1/2, -x+1/2 '
	 86 'y+1/2, z+1/2, x+1/2 '
	 87 'y+1/2, x+1/2, -z+1/2 '
	 88 'y+1/2, x+1/2, z+1/2 '
	 89 'x+1/2, -y+1/2, -z+1/2 '
	 90 'x+1/2, -y+1/2, z+1/2 '
	 91 'x+1/2, -z+1/2, -y+1/2 '
	 92 'x+1/2, -z+1/2, y+1/2 '
	 93 'x+1/2, z+1/2, -y+1/2 '
	 94 'x+1/2, z+1/2, y+1/2 '
	 95 'x+1/2, y+1/2, -z+1/2 '
	 96 '-x+1/2, -y+1/2, -z+1/2 '
loop_
	_atom_site_label
	_atom_site_type_symbol
	_atom_site_site_symmetry_multiplicity
	_atom_site_fract_x
	_atom_site_fract_y
	_atom_site_fract_z
	_atom_site_occupancy
	_atom_site_B_iso_or_equiv
V1 V   2 0 0 0 1 0.67933
loop_
	_geom_bond_atom_site_label_1
	_geom_bond_atom_site_label_2
	_geom_bond_distance
	_geom_bond_site_symmetry_1
	_geom_bond_site_symmetry_2
	V1        V1        2.6157(4) 1_555  49_545
	V1        V1        2.6157(4) 1_555  49_544
	V1        V1        2.6157(4) 1_555  49_454
	V1        V1        2.6157(4) 1_555  49_455
	V1        V1        2.6157(4) 1_555  49_554
	V1        V1        2.6157(4) 1_555  49_445
	V1        V1        2.6157(4) 1_555  49_444
	V1        V1        2.6157(4) 1_555  49_555
	V1        V1        3.0204(4) 1_555   1_565
	V1        V1        3.0204(4) 1_555   1_545
	V1        V1        3.0204(4) 1_555   1_556
	V1        V1        3.0204(4) 1_555   1_655
	V1        V1        3.0204(4) 1_555   1_554
	V1        V1        3.0204(4) 1_555   1_455
	loop_
		_geom_angle_atom_site_label_1
		_geom_angle_atom_site_label_2
		_geom_angle_atom_site_label_3
		_geom_angle
		_geom_angle_site_symmetry_1
		_geom_angle_site_symmetry_2
		_geom_angle_site_symmetry_3
	V1        V1        V1         70.529    49_544 1_555  49_545
	V1        V1        V1         109.471   49_454 1_555  49_544
	V1        V1        V1         180.000   49_454 1_555  49_545
	V1        V1        V1         70.529    49_455 1_555  49_454
	V1        V1        V1         180.000   49_455 1_555  49_544
	V1        V1        V1         109.471   49_455 1_555  49_545
	V1        V1        V1         109.471   49_554 1_555  49_455
	V1        V1        V1         70.529    49_554 1_555  49_454
	V1        V1        V1         70.529    49_554 1_555  49_544
	V1        V1        V1         109.471   49_554 1_555  49_545
	V1        V1        V1         180.000   49_445 1_555  49_554
	V1        V1        V1         70.529    49_445 1_555  49_455
	V1        V1        V1         109.471   49_445 1_555  49_454
	V1        V1        V1         109.471   49_445 1_555  49_544
	V1        V1        V1         70.529    49_445 1_555  49_545
	V1        V1        V1         70.529    49_444 1_555  49_445
	V1        V1        V1         109.471   49_444 1_555  49_554
	V1        V1        V1         109.471   49_444 1_555  49_455
	V1        V1        V1         70.529    49_444 1_555  49_454
	V1        V1        V1         70.529    49_444 1_555  49_544
	V1        V1        V1         109.471   49_444 1_555  49_545
	V1        V1        V1         180.000   49_555 1_555  49_444
	V1        V1        V1         109.471   49_555 1_555  49_445
	V1        V1        V1         70.529    49_555 1_555  49_554
	V1        V1        V1         70.529    49_555 1_555  49_455
	V1        V1        V1         109.471   49_555 1_555  49_454
	V1        V1        V1         109.471   49_555 1_555  49_544
	V1        V1        V1         70.529    49_555 1_555  49_545
	V1        V1        V1         54.736     1_565 1_555  49_555
	V1        V1        V1         125.264    1_565 1_555  49_444
	V1        V1        V1         125.264    1_565 1_555  49_445
	V1        V1        V1         54.736     1_565 1_555  49_554
	V1        V1        V1         54.736     1_565 1_555  49_455
	V1        V1        V1         54.736     1_565 1_555  49_454
	V1        V1        V1         125.264    1_565 1_555  49_544
	V1        V1        V1         125.264    1_565 1_555  49_545
	V1        V1        V1         180.000    1_545 1_555   1_565
	V1        V1        V1         125.264    1_545 1_555  49_555
	V1        V1        V1         54.736     1_545 1_555  49_444
	V1        V1        V1         54.736     1_545 1_555  49_445
	V1        V1        V1         125.264    1_545 1_555  49_554
	V1        V1        V1         125.264    1_545 1_555  49_455
	V1        V1        V1         125.264    1_545 1_555  49_454
	V1        V1        V1         54.736     1_545 1_555  49_544
	V1        V1        V1         54.736     1_545 1_555  49_545
	V1        V1        V1         90.000     1_556 1_555   1_545
	V1        V1        V1         90.000     1_556 1_555   1_565
	V1        V1        V1         54.736     1_556 1_555  49_555
	V1        V1        V1         125.264    1_556 1_555  49_444
	V1        V1        V1         54.736     1_556 1_555  49_445
	V1        V1        V1         125.264    1_556 1_555  49_554
	V1        V1        V1         54.736     1_556 1_555  49_455
	V1        V1        V1         125.264    1_556 1_555  49_454
	V1        V1        V1         125.264    1_556 1_555  49_544
	V1        V1        V1         54.736     1_556 1_555  49_545
	V1        V1        V1         90.000     1_655 1_555   1_556
	V1        V1        V1         90.000     1_655 1_555   1_545
	V1        V1        V1         90.000     1_655 1_555   1_565
	V1        V1        V1         54.736     1_655 1_555  49_555
	V1        V1        V1         125.264    1_655 1_555  49_444
	V1        V1        V1         125.264    1_655 1_555  49_445
	V1        V1        V1         54.736     1_655 1_555  49_554
	V1        V1        V1         125.264    1_655 1_555  49_455
	V1        V1        V1         125.264    1_655 1_555  49_454
	V1        V1        V1         54.736     1_655 1_555  49_544
	V1        V1        V1         54.736     1_655 1_555  49_545
	V1        V1        V1         90.000     1_554 1_555   1_655
	V1        V1        V1         180.000    1_554 1_555   1_556
	V1        V1        V1         90.000     1_554 1_555   1_545
	V1        V1        V1         90.000     1_554 1_555   1_565
	V1        V1        V1         125.264    1_554 1_555  49_555
	V1        V1        V1         54.736     1_554 1_555  49_444
	V1        V1        V1         125.264    1_554 1_555  49_445
	V1        V1        V1         54.736     1_554 1_555  49_554
	V1        V1        V1         125.264    1_554 1_555  49_455
	V1        V1        V1         54.736     1_554 1_555  49_454
	V1        V1        V1         54.736     1_554 1_555  49_544
	V1        V1        V1         125.264    1_554 1_555  49_545
	V1        V1        V1         90.000     1_455 1_555   1_554
	V1        V1        V1         180.000    1_455 1_555   1_655
	V1        V1        V1         90.000     1_455 1_555   1_556
	V1        V1        V1         90.000     1_455 1_555   1_545
	V1        V1        V1         90.000     1_455 1_555   1_565
	V1        V1        V1         125.264    1_455 1_555  49_555
	V1        V1        V1         54.736     1_455 1_555  49_444
	V1        V1        V1         54.736     1_455 1_555  49_445
	V1        V1        V1         125.264    1_455 1_555  49_554
	V1        V1        V1         54.736     1_455 1_555  49_455
	V1        V1        V1         54.736     1_455 1_555  49_454
	V1        V1        V1         125.264    1_455 1_555  49_544
	V1        V1        V1         125.264    1_455 1_555  49_545
loop_
_pd_block_diffractogram_id	
	xye_data\gem68242_b1_tof.dat_0
	xye_data\gem68242_b2_tof.dat_0
	xye_data\gem68242_b3_tof.dat_0
	xye_data\gem68242_b4_tof.dat_0
	xye_data\gem68242_b5_tof.dat_0
	xye_data\gem68242_b6_tof.dat_0
#######	End powder crystal structure	#######


#######	Begin powder crystal structure	#######
data_MnSe_0
_pd_block_id	MnSe_0
# The diffractogram block id loop is at the end of the datablock.
_diffrn_measurement_device_type	General_Materials_(GEM)_Diffractometer_at_ISIS
_pd_phase_name MnSe
_cell_length_a  5.4469(5)
_cell_length_b  5.4469(5)
_cell_length_c  5.4469(5)
_cell_angle_alpha 90
_cell_angle_beta  90
_cell_angle_gamma 90
_cell_volume 161.60(4)
_cell_formula_units_Z	  4
_chemical_formula_weight	133.898
_chemical_formula_sum	MnSe
_cell_measurement_temperature	12
_diffrn_ambient_temperature	12
_exptl_crystal_density_diffrn	5.5035(14)
_space_group_crystal_system	cubic
_space_group_name_H-M_alt Fm-3m
loop_
	_space_group_symop_id
	_space_group_symop_operation_xyz
	  1 'x, y, z '
	  2 '-x, -y, z '
	  3 '-x, -z, -y '
	  4 '-x, -z, y '
	  5 '-x, z, -y '
	  6 '-x, z, y '
	  7 '-x, y, -z '
	  8 '-x, y, z '
	  9 '-y, -x, -z '
	 10 '-y, -x, z '
	 11 '-y, -z, -x '
	 12 '-y, -z, x '
	 13 '-y, z, -x '
	 14 '-y, z, x '
	 15 '-y, x, -z '
	 16 '-y, x, z '
	 17 '-z, -x, -y '
	 18 '-z, -x, y '
	 19 '-z, -y, -x '
	 20 '-z, -y, x '
	 21 '-z, y, -x '
	 22 '-z, y, x '
	 23 '-z, x, -y '
	 24 '-z, x, y '
	 25 'z, -x, -y '
	 26 'z, -x, y '
	 27 'z, -y, -x '
	 28 'z, -y, x '
	 29 'z, y, -x '
	 30 'z, y, x '
	 31 'z, x, -y '
	 32 'z, x, y '
	 33 'y, -x, -z '
	 34 'y, -x, z '
	 35 'y, -z, -x '
	 36 'y, -z, x '
	 37 'y, z, -x '
	 38 'y, z, x '
	 39 'y, x, -z '
	 40 'y, x, z '
	 41 'x, -y, -z '
	 42 'x, -y, z '
	 43 'x, -z, -y '
	 44 'x, -z, y '
	 45 'x, z, -y '
	 46 'x, z, y '
	 47 'x, y, -z '
	 48 '-x, -y, -z '
	 49 'x+1/2, y+1/2, z '
	 50 '-x+1/2, -y+1/2, z '
	 51 '-x+1/2, -z+1/2, -y '
	 52 '-x+1/2, -z+1/2, y '
	 53 '-x+1/2, z+1/2, -y '
	 54 '-x+1/2, z+1/2, y '
	 55 '-x+1/2, y+1/2, -z '
	 56 '-x+1/2, y+1/2, z '
	 57 '-y+1/2, -x+1/2, -z '
	 58 '-y+1/2, -x+1/2, z '
	 59 '-y+1/2, -z+1/2, -x '
	 60 '-y+1/2, -z+1/2, x '
	 61 '-y+1/2, z+1/2, -x '
	 62 '-y+1/2, z+1/2, x '
	 63 '-y+1/2, x+1/2, -z '
	 64 '-y+1/2, x+1/2, z '
	 65 '-z+1/2, -x+1/2, -y '
	 66 '-z+1/2, -x+1/2, y '
	 67 '-z+1/2, -y+1/2, -x '
	 68 '-z+1/2, -y+1/2, x '
	 69 '-z+1/2, y+1/2, -x '
	 70 '-z+1/2, y+1/2, x '
	 71 '-z+1/2, x+1/2, -y '
	 72 '-z+1/2, x+1/2, y '
	 73 'z+1/2, -x+1/2, -y '
	 74 'z+1/2, -x+1/2, y '
	 75 'z+1/2, -y+1/2, -x '
	 76 'z+1/2, -y+1/2, x '
	 77 'z+1/2, y+1/2, -x '
	 78 'z+1/2, y+1/2, x '
	 79 'z+1/2, x+1/2, -y '
	 80 'z+1/2, x+1/2, y '
	 81 'y+1/2, -x+1/2, -z '
	 82 'y+1/2, -x+1/2, z '
	 83 'y+1/2, -z+1/2, -x '
	 84 'y+1/2, -z+1/2, x '
	 85 'y+1/2, z+1/2, -x '
	 86 'y+1/2, z+1/2, x '
	 87 'y+1/2, x+1/2, -z '
	 88 'y+1/2, x+1/2, z '
	 89 'x+1/2, -y+1/2, -z '
	 90 'x+1/2, -y+1/2, z '
	 91 'x+1/2, -z+1/2, -y '
	 92 'x+1/2, -z+1/2, y '
	 93 'x+1/2, z+1/2, -y '
	 94 'x+1/2, z+1/2, y '
	 95 'x+1/2, y+1/2, -z '
	 96 '-x+1/2, -y+1/2, -z '
	 97 'x+1/2, y, z+1/2 '
	 98 '-x+1/2, -y, z+1/2 '
	 99 '-x+1/2, -z, -y+1/2 '
	100 '-x+1/2, -z, y+1/2 '
	101 '-x+1/2, z, -y+1/2 '
	102 '-x+1/2, z, y+1/2 '
	103 '-x+1/2, y, -z+1/2 '
	104 '-x+1/2, y, z+1/2 '
	105 '-y+1/2, -x, -z+1/2 '
	106 '-y+1/2, -x, z+1/2 '
	107 '-y+1/2, -z, -x+1/2 '
	108 '-y+1/2, -z, x+1/2 '
	109 '-y+1/2, z, -x+1/2 '
