Repository: rowlesmr/TOPAS-macros

# TOPAS macros
 
This is the start of my mirroring the macros available on the [TOPAS wiki](http://topas.dur.ac.uk/topaswiki/doku.php?id=macros).

# Powder CIF Output

The macros below are from Matthew Rowles and should produce full powder cifs in a journal-friendly format. There are recipes for multiple data sets, multiple strs, x-rays and neutrons and magnetic structures. More details and references to follow. All the information on how to do things is in the macros. As it says, head to the bottom (�Some examples on how to use the Out_pdCIF2 macro:�) for info.

There is duplication of some elements due to the way TOPAS hand;es output. To clean them up, you can manually remove duplicate blocks, or use something like [cifflow](https://github.com/rowlesmr/cifflow) to automate the process.

The whole file needs to be saved as cif.inc in your main topas directory and the line �#include cif.inc� added to your local.inc.

File: Out_pdCIF/examples2/second/second.INP
#include "seq.inc"
#include "..\..\pdcif2.inc"
macro ciffile { "second_2.cif" }

Out_CIF2_initialise(ciffile)
CIF2_set_audit_dataset_id("d388649e-8f95-48b7-9ef9-70df6739fcdc")

/*
Sequential refinement macros explained here:
http://topas.dur.ac.uk/topaswiki/doku.php?id=sequential_refinements
*/

#list Range_Number Temperature Date_Time  {
1  { (30 +273) } { "2007-12-18T12:16:55+0200" }
2  { (50 +273) } { "2007-12-18T12:38:21+0200" }
3  { (100+273) } { "2007-12-18T13:01:03+0200" }
4  { (150+273) } { "2007-12-18T13:25:44+0200" }
5  { (200+273) } { "2007-12-18T13:49:16+0200" }
6  { (250+273) } { "2007-12-18T14:12:48+0200" }
7  { (300+273) } { "2007-12-18T14:36:22+0200" }
8  { (350+273) } { "2007-12-18T14:59:57+0200" }
9  { (400+273) } { "2007-12-18T15:23:39+0200" }
10 { (450+273) } { "2007-12-18T15:44:28+0200" }
11 { (500+273) } { "2007-12-18T16:05:08+0200" }
12 { (550+273) } { "2007-12-18T16:25:57+0200" }
13 { (600+273) } { "2007-12-18T16:46:47+0200" }
14 { (650+273) } { "2007-12-18T17:09:07+0200" }
15 { (700+273) } { "2007-12-18T17:31:45+0200" }
16 { (750+273) } { "2007-12-18T17:54:24+0200" }
17 { (800+273) } { "2007-12-18T18:17:04+0200" }
18 { (850+273) } { "2007-12-18T18:39:45+0200" }
19 { (900+273) } { "2007-12-18T19:02:26+0200" }
20 { (30 +273) } { "2007-12-18T20:46:00+0200" }
}


macro file { "degussa.raw" }
macro seqno { Range_Number(Run_Number) }
prm !te = Temperature(Run_Number); :  303
macro outFileName { "output.txt" }






do_errors

CIF2_set_scan_method("cont")
CIF2_set_temperature(te)
CIF2_set_datetime_initialised(Date_Time(Run_Number))
CIF2_set_instr_id("main_lab")


Sequential_Refinement(20, seqno)


#define OUTPUT
#define CIF_OUTPUT

#ifdef OUTPUT
#if Run_Number == 0;
system_before_save_OUT { del outFileName }
system_before_save_OUT { del ciffile }
#endif
#endif

macro Output {
	 #if Run_Number == 0;
	 Out_Header(outFileName)
	 	O_H(temp)
	 	O_H(spec_disp)
	 	O_H(abs)
	 	O_H(csL)
	 	O_H(csG)
	 	O_H(strL)
	 	O_H(strG)
	 	O_H(Ti_beq)
	 	O_H(O_beq)
	 	O_H(a_del)
	 	O_H(c_del)
	 	O_H_cellprms
	 	O_H(Lvol)
	 	O_H(e0)
	 	O_H(density)
	 	O_H(LAC)
	 	O_H(scale)
	 	O_H(wtpct)
	 	O_H(RBragg)
	 	O_H(Rwp)
	 	O_H(Rexp)
	 	O_H(gof)
	 #endif

	for strs {
		Out_Results(outFileName) {
			O_R(te)
			O_R(sd)
			O_R(abs)
			O_R(csL)
			O_R(csG)
			O_R(strL)
			O_R(strG)
			O_R(Ti_beq)
			O_R(O_beq)
			O_R(a_del)
			O_R(c_del)
			O_R_cellprms(1)
			O_R(LVol_v(csG, csL))
			O_R(e0_v(strG, strL))
			O_R(Phase_Density_Eqn_g_on_cm3)
			O_R(Phase_LAC_Eqn_1_on_cm)
			O_R(Get(scale))
			O_R(Get(weight_percent))
			O_R(Get(r_bragg))
			O_R(Get(r_wp))
			O_R(Get(r_exp))
			O_R(Get(gof))
		}
	}
}



xdd file
	r_exp  16.214517 r_wp  17.5561831 weighted_Durbin_Watson  1.79098778 gof  1.08274474
	range seqno
	bkg @  26.2877469`_0.127673931 -24.3850473`_0.203299499  11.6446324`_0.165154645 -3.59204602`_0.127397978  2.72201129`_0.120457561
	LP_Factor( 0)
    pdCIF2_Bragg_Brentano_specimen_displacement(sd,  0.0663572898`_0.0118468269 )
	Rp 250
	Rs 250
	lpsd_th2_angular_range_degrees  2.383
		lpsd_equitorial_divergence_degrees  0.6
	axial_conv
		filament_length  12
		sample_length  15
		receiving_slit_length  12
		primary_soller_angle  4
		secondary_soller_angle  4
		axial_n_beta  30
	Absorption(abs, 20.3283902`_7.9624387)

    Out_CIF2_wavelength_cuka5(ciffile, "COPPER")


	local Ti_beq_del  0.377544872`_0.0584545667 min 0 max 3
	local O_beq_del  0.744658489`_0.130380855 min 0 max 3

	local Ti_beq = 0.39 + Ti_beq_del; :  0.767544872`_0.0584545667
	local  O_beq = 0.61 + O_beq_del; :  1.35465849`_0.130380855

	#if seqno < 19;
	str
		'9852 ICSD
		phase_name "Anatase"

		CIF2_set_formula_units_Z(2)
		CIF2_set_sum_formula("O2 Ti")
		CIF2_set_crystal_system("tetragonal")

		local csL  37.3955695`_1.82089116 min 30 max 500
		local csG  54.9270565`_4.70269736 min 30 max 500
		local strL  0.170471551`_0.0326041283 min 0.00001 max 0.6
		'local strG  0.00620783579_3.30047281 min 0.00001 max 0.6

		local a_del  0.00319011539`_0.000807937622 min 0 max 0.02
		local c_del -0.00428628318`_0.00211823787 min -0.2 max 0.1

		Phase_Density_g_on_cm3( 3.88861821`_0.00187152966)
		CS_L(csL)
		CS_G(csG)
		Strain_L(strL)
		'Strain_G(strG)
		MVW( 319.463, 136.419`_0.066, 86.606`_0.364)
		scale @  0.000422784165`_3.745e-06
		Tetragonal(=3.7842+a_del; :  3.787390`_0.000808, =9.5146+c_del; :  9.510314`_0.002118)	'3.7842, 9.5146
        CIF2_set_space_group_id("I_41/a_m_d_S")
		space_group "I_41/a_m_d_S"
		site Ti1 num_posns  4	x 0 y 0 z 0      occ Ti+4 1. beq = Ti_beq; :  0.76754`_0.05845
		site O1  num_posns  8	x 0 y 0 z 0.2081 occ O-2  1. beq =  O_beq; :  1.35466`_0.13038
	#endif

	str
		'33837 ICSD
		phase_name "Rutile"

		CIF2_set_formula_units_Z(2)
		CIF2_set_sum_formula("O2 Ti")
		CIF2_set_crystal_system("tetragonal")

		local csL  33.5328919`_2.00618072 min 20 max 1000
		'local csG  999.99999_49189.869 min 20 max 1000
		'local strL  0.0615440841_0.193872858 min 0.00001 max 2
		'local strG  1.00003725e-05_2050.07007 min 0.00001 max 2

		local a_del  0.00508609911`_0.00116848988 min -0.2 max 0.2
		local c_del  0.00173166948`_0.0011149412 min -0.2 max 0.2

		Phase_Density_g_on_cm3( 4.24053274`_0.00268307745)
		CS_L(csL)
		'CS_G(csG)
		'Strain_L(strL)
		'Strain_G(strG)
		MVW( 159.732, 62.549`_0.040, 13.394`_0.364)
		scale @  0.000285206218`_8.597e-06
		Tetragonal(=4.5924+a_del; :  4.597486`_0.001168, =2.9575+c_del; :  2.959232`_0.001115)	'4.5924, 2.9575
        CIF2_set_space_group_id("P_42/m_n_m")
		space_group "P_42/m_n_m"
		site Ti1 num_posns  2	x 0       y 0       z 0 occ Ti+4 1. beq  = Ti_beq; :  0.76754`_0.05845
		site O1  num_posns  4	x 0.30499 y 0.30499 z 0 occ O-2  1. beq  =  O_beq; :  1.35466`_0.13038

	#ifdef OUTPUT
		Output
	#endif


#ifdef CIF_OUTPUT
	Out_pdCIF2(ciffile, "meas")
#endif
C_matrix_normalized
{
                             1   2   3   4   5   6   7   8   9  10  11  12  13  14  15  16  17  18  19
bkg_rec23D427E1198_    1:  100 -53  57 -26  38  12  21   8 -14 -17  11 -17 -18 -11 -13 -19  23 -10  -9
bkg_rec23D427E1240_    2:  -53 100 -57  58 -12   1  39  18  -1  42 -35  17 -24  -1  -1  28 -14  -0  -0
bkg_rec23D427E12E8_    3:   57 -57 100 -55  50  -4 -16 -10   6 -18  25 -12  21   6   7  -4  -2   5   4
bkg_rec23D427E1390_    4:  -26  58 -55 100 -35   1  11  12  -2  10 -14   4 -14  -2  -3   1   2  -2  -1
bkg_rec23D427E1438_    5:   38 -12  50 -35 100   1  12  20   0   2   1  -8  -9   1   0  15  -7   1  -0
sd_2462134181448       6:   12   1  -4   1   1 100  14   8 -84   6 -29  50 -41 -60 -64 -13  45 -45 -39
Ti_beq_del_2462134181  7:   21  39 -16  11  12  14 100  27 -16  64 -40   8 -50 -13 -15  28   3 -11 -10
O_beq_del_24621341814  8:    8  18 -10  12  20   8  27 100 -10  35 -22  -0 -35  -9 -10  19   1  -8  -6
abs                    9:  -14  -1   6  -2   0 -84 -16 -10 100  -7  34 -60  48  93  90  16 -53  72  54
scale23D42852810_     10:  -17  42 -18  10   2   6  64  35  -7 100 -47  30 -26  -6  -7  12   5  -6  -2
csL_2462436362488     11:   11 -35  25 -14   1 -29 -40 -22  34 -47 100 -61  79  30  31  -1 -20  26  19
csG_2462436362488     12:  -17  17 -12   4  -8  50   8  -0 -60  30 -61 100 -27 -56 -54 -15  35 -43 -31
strL_2462436362488    13:  -18 -24  21 -14  -9 -41 -50 -35  48 -26  79 -27 100  44  44  -7 -24  37  29
a_del_2462436362488   14:  -11  -1   6  -2   1 -60 -13  -9  93  -6  30 -56  44 100  88  14 -49  75  54
c_del_2462436362488   15:  -13  -1   7  -3   0 -64 -15 -10  90  -7  31 -54  44  88 100  16 -46  71  51
scale23D42852F60_     16:  -19  28  -4   1  15 -13  28  19  16  12  -1 -15  -7  14  16 100 -62  15   7
csL_2462436365848     17:   23 -14  -2   2  -7  45   3   1 -53   5 -20  35 -24 -49 -46 -62 100 -41 -27
a_del_2462436365848   18:  -10  -0   5  -2   1 -45 -11  -8  72  -6  26 -43  37  75  71  15 -41 100  22
c_del_2462436365848   19:   -9  -0   4  -1  -0 -39 -10  -6  54  -2  19 -31  29  54  51   7 -27  22 100
}

File: Out_pdCIF/examples2/second/second_12_13.inp
#include "seq.inc"
#include "..\..\pdcif2.inc"
macro ciffile { "second_2.cif" }

Out_CIF2_initialise(ciffile)
CIF2_set_audit_dataset_id("d388649e-8f95-48b7-9ef9-70df6739fcdc")

/*
Sequential refinement macros explained here:
http://topas.dur.ac.uk/topaswiki/doku.php?id=sequential_refinements
*/

#list Range_Number Temperature Date_Time  {
1  { (30 +273) } { "2007-12-18T12:16:55+0200" }
2  { (50 +273) } { "2007-12-18T12:38:21+0200" }
3  { (100+273) } { "2007-12-18T13:01:03+0200" }
4  { (150+273) } { "2007-12-18T13:25:44+0200" }
5  { (200+273) } { "2007-12-18T13:49:16+0200" }
6  { (250+273) } { "2007-12-18T14:12:48+0200" }
7  { (300+273) } { "2007-12-18T14:36:22+0200" }
8  { (350+273) } { "2007-12-18T14:59:57+0200" }
9  { (400+273) } { "2007-12-18T15:23:39+0200" }
10 { (450+273) } { "2007-12-18T15:44:28+0200" }
11 { (500+273) } { "2007-12-18T16:05:08+0200" }
12 { (550+273) } { "2007-12-18T16:25:57+0200" }
13 { (600+273) } { "2007-12-18T16:46:47+0200" }
14 { (650+273) } { "2007-12-18T17:09:07+0200" }
15 { (700+273) } { "2007-12-18T17:31:45+0200" }
16 { (750+273) } { "2007-12-18T17:54:24+0200" }
17 { (800+273) } { "2007-12-18T18:17:04+0200" }
18 { (850+273) } { "2007-12-18T18:39:45+0200" }
19 { (900+273) } { "2007-12-18T19:02:26+0200" }
20 { (30 +273) } { "2007-12-18T20:46:00+0200" }
}


macro file { "degussa.raw" }
macro seqno { Range_Number(Run_Number) }
prm !te = Temperature(Run_Number); :  823
macro outFileName { "output.txt" }






do_errors

CIF2_set_scan_method("cont")
CIF2_set_temperature(te)
CIF2_set_datetime_initialised(Date_Time(Run_Number))
CIF2_set_instr_id("main_lab")


Sequential_Refinement(20, seqno)


#define OUTPUT
#define CIF_OUTPUT

#ifdef OUTPUT
#if Run_Number == 0;
system_before_save_OUT { del outFileName }
system_before_save_OUT { del ciffile }
#endif
#endif

macro Output {
	 #if Run_Number == 0;
	 Out_Header(outFileName)
	 	O_H(temp)
	 	O_H(spec_disp)
	 	O_H(abs)
	 	O_H(csL)
	 	O_H(csG)
	 	O_H(strL)
	 	O_H(strG)
	 	O_H(Ti_beq)
	 	O_H(O_beq)
	 	O_H(a_del)
	 	O_H(c_del)
	 	O_H_cellprms
	 	O_H(Lvol)
	 	O_H(e0)
	 	O_H(density)
	 	O_H(LAC)
	 	O_H(scale)
	 	O_H(wtpct)
	 	O_H(RBragg)
	 	O_H(Rwp)
	 	O_H(Rexp)
	 	O_H(gof)
	 #endif

	for strs {
		Out_Results(outFileName) {
			O_R(te)
			O_R(sd)
			O_R(abs)
			O_R(csL)
			O_R(csG)
			O_R(strL)
			O_R(strG)
			O_R(Ti_beq)
			O_R(O_beq)
			O_R(a_del)
			O_R(c_del)
			O_R_cellprms(1)
			O_R(LVol_v(csG, csL))
			O_R(e0_v(strG, strL))
			O_R(Phase_Density_Eqn_g_on_cm3)
			O_R(Phase_LAC_Eqn_1_on_cm)
			O_R(Get(scale))
			O_R(Get(weight_percent))
			O_R(Get(r_bragg))
			O_R(Get(r_wp))
			O_R(Get(r_exp))
			O_R(Get(gof))
		}
	}
}



xdd file
	r_exp  16.4355942 r_wp  17.9048233 weighted_Durbin_Watson  1.82469806 gof  1.08939312
	range seqno
	bkg @  26.5386496`_0.126964339 -22.7924033`_0.201838178  10.8069515`_0.165570081 -3.23625544`_0.127817567  2.8226481`_0.120408959
	LP_Factor( 0)
    pdCIF2_Bragg_Brentano_specimen_displacement(sd,  0.24840851`_0.0126168281 )
	Rp 250
	Rs 250
	lpsd_th2_angular_range_degrees  2.383
		lpsd_equitorial_divergence_degrees  0.6
	axial_conv
		filament_length  12
		sample_length  15
		receiving_slit_length  12
		primary_soller_angle  4
		secondary_soller_angle  4
		axial_n_beta  30
	Absorption(abs, 21.1010286`_9.3019268)

    Out_CIF2_wavelength_cuka5(ciffile, "COPPER")


	local Ti_beq_del  0.679685729`_0.0694920452 min 0 max 3
	local O_beq_del  1.10448734`_0.148268075 min 0 max 3

	local Ti_beq = 0.39 + Ti_beq_del; :  1.06968573`_0.0694920452
	local  O_beq = 0.61 + O_beq_del; :  1.71448734`_0.148268075

	#if seqno < 19;
	str
		'9852 ICSD
		phase_name "Anatase"

		CIF2_set_formula_units_Z(2)
		CIF2_set_sum_formula("O2 Ti")
		CIF2_set_crystal_system("tetragonal")

		local csL  39.6440131`_2.34311302 min 30 max 500
		local csG  51.4928513`_4.0137022 min 30 max 500
		local strL  0.208649423`_0.0394770896 min 0.00001 max 0.6
		'local strG  0.00620783579_3.30047281 min 0.00001 max 0.6

		local a_del  0.0128932305`_0.000901045738 min 0 max 0.02
		local c_del  0.0527696611`_0.00239396867 min -0.2 max 0.1

		Phase_Density_g_on_cm3( 3.84569782`_0.0020632883)
		CS_L(csL)
		CS_G(csG)
		Strain_L(strL)
		'Strain_G(strG)
		MVW( 319.463, 137.942`_0.074, 86.434`_0.389)
		scale @  0.000390680352`_3.751e-06
		Tetragonal(=3.7842+a_del; :  3.797093`_0.000901, =9.5146+c_del; :  9.567370`_0.002394)	'3.7842, 9.5146
        CIF2_set_space_group_id("I_41/a_m_d_S")
		space_group "I_41/a_m_d_S"
		site Ti1 num_posns  4	x 0 y 0 z 0      occ Ti+4 1. beq = Ti_beq; :  1.06969`_0.06949
		site O1  num_posns  8	x 0 y 0 z 0.2081 occ O-2  1. beq =  O_beq; :  1.71449`_0.14827
	#endif

	str
		'33837 ICSD
		phase_name "Rutile"

		CIF2_set_formula_units_Z(2)
		CIF2_set_sum_formula("O2 Ti")
		CIF2_set_crystal_system("tetragonal")

		local csL  34.960593`_2.22199331 min 20 max 1000
		'local csG  999.99999_49189.869 min 20 max 1000
		'local strL  0.0615440841_0.193872858 min 0.00001 max 2
		'local strG  1.00003725e-05_2050.07007 min 0.00001 max 2

		local a_del  0.0226856863`_0.00127801642 min -0.2 max 0.2
		local c_del  0.0172583697`_0.00118564043 min -0.2 max 0.2

		Phase_Density_g_on_cm3( 4.18628704`_0.00285649179)
		CS_L(csL)
		'CS_G(csG)
		'Strain_L(strL)
		'Strain_G(strG)
		MVW( 159.732, 63.359`_0.043, 13.566`_0.389)
		scale @  0.000266990607`_8.493e-06
		Tetragonal(=4.5924+a_del; :  4.615086`_0.001278, =2.9575+c_del; :  2.974758`_0.001186)	'4.5924, 2.9575
        CIF2_set_space_group_id("P_42/m_n_m")
		space_group "P_42/m_n_m"
		site Ti1 num_posns  2	x 0       y 0       z 0 occ Ti+4 1. beq  = Ti_beq; :  1.06969`_0.06949
		site O1  num_posns  4	x 0.30499 y 0.30499 z 0 occ O-2  1. beq  =  O_beq; :  1.71449`_0.14827

	#ifdef OUTPUT
		Output
	#endif


#ifdef CIF_OUTPUT
	Out_pdCIF2(ciffile, "meas")
#endif
C_matrix_normalized
{
                             1   2   3   4   5   6   7   8   9  10  11  12  13  14  15  16  17  18  19
bkg_rec22E1E293550_    1:  100 -51  54 -25  38  13  23   8 -15 -17   7 -18 -19 -13 -15 -17  23 -11 -11
bkg_rec22E1E2935F8_    2:  -51 100 -57  57 -13   2  37  18  -3  43 -35  19 -23  -2  -3  28 -13  -2  -0
bkg_rec22E1E2936A0_    3:   54 -57 100 -54  48  -5 -20 -12   8 -21  27 -13  23   8   8  -5  -2   7   5
bkg_rec22E1E293748_    4:  -25  57 -54 100 -34   2  10  12  -3  10 -15   5 -14  -2  -3   0   3  -2  -2
bkg_rec22E1E2937F0_    5:   38 -13  48 -34 100   2  10  19  -1   1  -0  -7  -9  -0  -1  14  -6  -0  -1
sd_2397100189224       6:   13   2  -5   2   2 100  17   8 -82   7 -34  45 -45 -57 -61 -11  45 -43 -39
Ti_beq_del_2397100189  7:   23  37 -20  10  10  17 100  27 -21  64 -43  11 -52 -19 -21  29   5 -17 -13
O_beq_del_23971001892  8:    8  18 -12  12  19   8  27 100 -11  35 -24  -0 -35 -10 -11  19   1  -8  -7
abs                    9:  -15  -3   8  -3  -1 -82 -21 -11 100  -9  43 -54  57  92  90  12 -53  73  56
scale22E1E304470_     10:  -17  43 -21  10   1   7  64  35  -9 100 -47  33 -27  -8  -9  13   6  -8  -3
csL_2397110285776     11:    7 -35  27 -15  -0 -34 -43 -24  43 -47 100 -65  82  40  40  -2 -24  34  24
csG_2397110285776     12:  -18  19 -13   5  -7  45  11  -0 -54  33 -65 100 -30 -49 -48 -13  32 -39 -27
strL_2397110285776    13:  -19 -23  23 -14  -9 -45 -52 -35  57 -27  82 -30 100  53  53  -9 -28  45  35
a_del_2397110285776   14:  -13  -2   8  -2  -0 -57 -19 -10  92  -8  40 -49  53 100  88  11 -47  78  55
c_del_2397110285776   15:  -15  -3   8  -3  -1 -61 -21 -11  90  -9  40 -48  53  88 100  13 -46  74  53
scale22E1E304BC0_     16:  -17  28  -5   0  14 -11  29  19  12  13  -2 -13  -9  11  13 100 -61  12   6
csL_2397110440440     17:   23 -13  -2   3  -6  45   5   1 -53   6 -24  32 -28 -47 -46 -61 100 -40 -29
a_del_2397110440440   18:  -11  -2   7  -2  -0 -43 -17  -8  73  -8  34 -39  45  78  74  12 -40 100  25
c_del_2397110440440   19:  -11  -0   5  -2  -1 -39 -13  -7  56  -3  24 -27  35  55  53   6 -29  25 100
}

File: Out_pdCIF/examples2/second/second_14_15.inp
#include "seq.inc"
#include "..\..\pdcif2.inc"
macro ciffile { "second_2.cif" }

Out_CIF2_initialise(ciffile)
CIF2_set_audit_dataset_id("d388649e-8f95-48b7-9ef9-70df6739fcdc")

/*
Sequential refinement macros explained here:
http://topas.dur.ac.uk/topaswiki/doku.php?id=sequential_refinements
*/

#list Range_Number Temperature Date_Time  {
1  { (30 +273) } { "2007-12-18T12:16:55+0200" }
2  { (50 +273) } { "2007-12-18T12:38:21+0200" }
3  { (100+273) } { "2007-12-18T13:01:03+0200" }
4  { (150+273) } { "2007-12-18T13:25:44+0200" }
5  { (200+273) } { "2007-12-18T13:49:16+0200" }
6  { (250+273) } { "2007-12-18T14:12:48+0200" }
7  { (300+273) } { "2007-12-18T14:36:22+0200" }
8  { (350+273) } { "2007-12-18T14:59:57+0200" }
9  { (400+273) } { "2007-12-18T15:23:39+0200" }
10 { (450+273) } { "2007-12-18T15:44:28+0200" }
11 { (500+273) } { "2007-12-18T16:05:08+0200" }
12 { (550+273) } { "2007-12-18T16:25:57+0200" }
13 { (600+273) } { "2007-12-18T16:46:47+0200" }
14 { (650+273) } { "2007-12-18T17:09:07+0200" }
15 { (700+273) } { "2007-12-18T17:31:45+0200" }
16 { (750+273) } { "2007-12-18T17:54:24+0200" }
17 { (800+273) } { "2007-12-18T18:17:04+0200" }
18 { (850+273) } { "2007-12-18T18:39:45+0200" }
19 { (900+273) } { "2007-12-18T19:02:26+0200" }
20 { (30 +273) } { "2007-12-18T20:46:00+0200" }
}


macro file { "degussa.raw" }
macro seqno { Range_Number(Run_Number) }
prm !te = Temperature(Run_Number); :  923
macro outFileName { "output.txt" }






do_errors

CIF2_set_scan_method("cont")
CIF2_set_temperature(te)
CIF2_set_datetime_initialised(Date_Time(Run_Number))
CIF2_set_instr_id("main_lab")


Sequential_Refinement(20, seqno)


#define OUTPUT
#define CIF_OUTPUT

#ifdef OUTPUT
#if Run_Number == 0;
system_before_save_OUT { del outFileName }
system_before_save_OUT { del ciffile }
#endif
#endif

macro Output {
	 #if Run_Number == 0;
	 Out_Header(outFileName)
	 	O_H(temp)
	 	O_H(spec_disp)
	 	O_H(abs)
	 	O_H(csL)
	 	O_H(csG)
	 	O_H(strL)
	 	O_H(strG)
	 	O_H(Ti_beq)
	 	O_H(O_beq)
	 	O_H(a_del)
	 	O_H(c_del)
	 	O_H_cellprms
	 	O_H(Lvol)
	 	O_H(e0)
	 	O_H(density)
	 	O_H(LAC)
	 	O_H(scale)
	 	O_H(wtpct)
	 	O_H(RBragg)
	 	O_H(Rwp)
	 	O_H(Rexp)
	 	O_H(gof)
	 #endif

	for strs {
		Out_Results(outFileName) {
			O_R(te)
			O_R(sd)
			O_R(abs)
			O_R(csL)
			O_R(csG)
			O_R(strL)
			O_R(strG)
			O_R(Ti_beq)
			O_R(O_beq)
			O_R(a_del)
			O_R(c_del)
			O_R_cellprms(1)
			O_R(LVol_v(csG, csL))
			O_R(e0_v(strG, strL))
			O_R(Phase_Density_Eqn_g_on_cm3)
			O_R(Phase_LAC_Eqn_1_on_cm)
			O_R(Get(scale))
			O_R(Get(weight_percent))
			O_R(Get(r_bragg))
			O_R(Get(r_wp))
			O_R(Get(r_exp))
			O_R(Get(gof))
		}
	}
}



xdd file
	r_exp  16.4874377 r_wp  17.9569347 weighted_Durbin_Watson  1.75351462 gof  1.08912828
	range seqno
	bkg @  26.6098852`_0.124590749 -23.0714445`_0.200309323  10.6972485`_0.164683872 -3.25221815`_0.127564436  2.65295587`_0.119792205
	LP_Factor( 0)
    pdCIF2_Bragg_Brentano_specimen_displacement(sd,  0.276729834`_0.0121992459 )
	Rp 250
	Rs 250
	lpsd_th2_angular_range_degrees  2.383
		lpsd_equitorial_divergence_degrees  0.6
	axial_conv
		filament_length  12
		sample_length  15
		receiving_slit_length  12
		primary_soller_angle  4
		secondary_soller_angle  4
		axial_n_beta  30
	Absorption(abs, 27.8250326`_15.608743)

    Out_CIF2_wavelength_cuka5(ciffile, "COPPER")


	local Ti_beq_del  0.668316736`_0.0691144547 min 0 max 3
	local O_beq_del  1.09514379`_0.14940815 min 0 max 3

	local Ti_beq = 0.39 + Ti_beq_del; :  1.05831674`_0.0691144547
	local  O_beq = 0.61 + O_beq_del; :  1.70514379`_0.14940815

	#if seqno < 19;
	str
		'9852 ICSD
		phase_name "Anatase"

		CIF2_set_formula_units_Z(2)
		CIF2_set_sum_formula("O2 Ti")
		CIF2_set_crystal_system("tetragonal")

		local csL  37.8065118`_2.0500662 min 30 max 500
		local csG  63.0030819`_6.66667362 min 30 max 500
		local strL  0.193044588`_0.0360909812 min 0.00001 max 0.6
		'local strG  0.00620783579_3.30047281 min 0.00001 max 0.6

		local a_del  0.0149221571`_0.000885617693 min 0 max 0.02
		local c_del  0.0646432675`_0.00234853995 min -0.2 max 0.1

		Phase_Density_g_on_cm3( 3.83682961`_0.00202106448)
		CS_L(csL)
		CS_G(csG)
		Strain_L(strL)
		'Strain_G(strG)
		MVW( 319.463, 138.260`_0.073, 83.456`_0.380)
		scale @  0.000366237949`_3.602e-06
		Tetragonal(=3.7842+a_del; :  3.799122`_0.000886, =9.5146+c_del; :  9.579243`_0.002349)	'3.7842, 9.5146
        CIF2_set_space_group_id("I_41/a_m_d_S")
		space_group "I_41/a_m_d_S"
		site Ti1 num_posns  4	x 0 y 0 z 0      occ Ti+4 1. beq = Ti_beq; :  1.05832`_0.06911
		site O1  num_posns  8	x 0 y 0 z 0.2081 occ O-2  1. beq =  O_beq; :  1.70514`_0.14941
	#endif

	str
		'33837 ICSD
		phase_name "Rutile"

		CIF2_set_formula_units_Z(2)
		CIF2_set_sum_formula("O2 Ti")
		CIF2_set_crystal_system("tetragonal")

		local csL  44.8833045`_2.62855956 min 20 max 1000
		'local csG  999.99999_49189.869 min 20 max 1000
		'local strL  0.0615440841_0.193872858 min 0.00001 max 2
		'local strG  1.00003725e-05_2050.07007 min 0.00001 max 2

		local a_del  0.0259487281`_0.00112837384 min -0.2 max 0.2
		local c_del  0.0221076248`_0.000943539071 min -0.2 max 0.2

		Phase_Density_g_on_cm3( 4.1735701`_0.00243019315)
		CS_L(csL)
		'CS_G(csG)
		'Strain_L(strL)
		'Strain_G(strG)
		MVW( 159.732, 63.552`_0.037, 16.544`_0.380)
		scale @  0.000315897247`_8.121e-06
		Tetragonal(=4.5924+a_del; :  4.618349`_0.001128, =2.9575+c_del; :  2.979608`_0.000944)	'4.5924, 2.9575
        CIF2_set_space_group_id("P_42/m_n_m")
		space_group "P_42/m_n_m"
		site Ti1 num_posns  2	x 0       y 0       z 0 occ Ti+4 1. beq  = Ti_beq; :  1.05832`_0.06911
		site O1  num_posns  4	x 0.30499 y 0.30499 z 0 occ O-2  1. beq  =  O_beq; :  1.70514`_0.14941

	#ifdef OUTPUT
		Output
	#endif


#ifdef CIF_OUTPUT
	Out_pdCIF2(ciffile, "meas")
#endif
C_matrix_normalized
{
                             1   2   3   4   5   6   7   8   9  10  11  12  13  14  15  16  17  18  19
bkg_rec22E1E293550_    1:  100 -53  56 -27  37  10  22   7 -11 -18  11 -21 -16 -10 -11 -13  19  -9  -9
bkg_rec22E1E2935F8_    2:  -53 100 -58  57 -14  -1  37  17   1  43 -34  18 -22   1   1  28 -13   1   2
bkg_rec22E1E2936A0_    3:   56 -58 100 -55  48  -3 -19 -12   5 -20  26 -11  22   5   6  -6  -1   5   4
bkg_rec22E1E293748_    4:  -27  57 -55 100 -35   1  10  12  -1   9 -14   4 -14  -1  -2   1   2  -1  -1
bkg_rec22E1E2937F0_    5:   37 -14  48 -35 100   0   9  19   1   1   1  -8  -7   2   2  13  -7   2   1
sd_2397110283704       6:   10  -1  -3   1   0 100  10   4 -82   4 -27  41 -35 -58 -61 -14  52 -49 -50
Ti_beq_del_2397110283  7:   22  37 -19  10   9  10 100  25 -12  63 -40   6 -49 -11 -12  35   2 -11  -9
O_beq_del_23971102837  8:    7  17 -12  12  19   4  25 100  -6  34 -22  -3 -33  -5  -7  21  -1  -5  -5
abs                    9:  -11   1   5  -1   1 -82 -12  -6 100  -5  33 -48  44  92  90  17 -62  83  70
scale22E1E304470_     10:  -18  43 -20   9   1   4  63  34  -5 100 -46  32 -26  -5  -6  17   4  -5  -2
csL_2397110303424     11:   11 -34  26 -14   1 -27 -40 -22  33 -46 100 -61  80  31  31  -5 -22  29  23
csG_2397110303424     12:  -21  18 -11   4  -8  41   6  -3 -48  32 -61 100 -21 -44 -42 -13  33 -39 -31
strL_2397110303424    13:  -16 -22  22 -14  -7 -35 -49 -33  44 -26  80 -21 100  41  41 -12 -25  39  33
a_del_2397110303424   14:  -10   1   5  -1   2 -58 -11  -5  92  -5  31 -44  41 100  88  15 -56  87  69
c_del_2397110303424   15:  -11   1   6  -2   2 -61 -12  -7  90  -6  31 -42  41  88 100  18 -55  82  66
scale22E1E304BC0_     16:  -13  28  -6   1  13 -14  35  21  17  17  -5 -13 -12  15  18 100 -57  15  11
csL_2397100113840     17:   19 -13  -1   2  -7  52   2  -1 -62   4 -22  33 -25 -56 -55 -57 100 -51 -43
a_del_2397100113840   18:   -9   1   5  -1   2 -49 -11  -5  83  -5  29 -39  39  87  82  15 -51 100  49
c_del_2397100113840   19:   -9   2   4  -1   1 -50  -9  -5  70  -2  23 -31  33  69  66  11 -43  49 100
}

File: Out_pdCIF/examples2/second/second_3_4.inp
#include "seq.inc"
#include "..\..\pdcif2.inc"
macro ciffile { "second_2.cif" }

Out_CIF2_initialise(ciffile)
CIF2_set_audit_dataset_id("d388649e-8f95-48b7-9ef9-70df6739fcdc")

/*
Sequential refinement macros explained here:
http://topas.dur.ac.uk/topaswiki/doku.php?id=sequential_refinements
*/

#list Range_Number Temperature Date_Time  {
1  { (30 +273) } { "2007-12-18T12:16:55+0200" }
2  { (50 +273) } { "2007-12-18T12:38:21+0200" }
3  { (100+273) } { "2007-12-18T13:01:03+0200" }
4  { (150+273) } { "2007-12-18T13:25:44+0200" }
5  { (200+273) } { "2007-12-18T13:49:16+0200" }
6  { (250+273) } { "2007-12-18T14:12:48+0200" }
7  { (300+273) } { "2007-12-18T14:36:22+0200" }
8  { (350+273) } { "2007-12-18T14:59:57+0200" }
9  { (400+273) } { "2007-12-18T15:23:39+0200" }
10 { (450+273) } { "2007-12-18T15:44:28+0200" }
11 { (500+273) } { "2007-12-18T16:05:08+0200" }
12 { (550+273) } { "2007-12-18T16:25:57+0200" }
13 { (600+273) } { "2007-12-18T16:46:47+0200" }
14 { (650+273) } { "2007-12-18T17:09:07+0200" }
15 { (700+273) } { "2007-12-18T17:31:45+0200" }
16 { (750+273) } { "2007-12-18T17:54:24+0200" }
17 { (800+273) } { "2007-12-18T18:17:04+0200" }
18 { (850+273) } { "2007-12-18T18:39:45+0200" }
19 { (900+273) } { "2007-12-18T19:02:26+0200" }
20 { (30 +273) } { "2007-12-18T20:46:00+0200" }
}


macro file { "degussa.raw" }
macro seqno { Range_Number(Run_Number) }
prm !te = Temperature(Run_Number); :  373
macro outFileName { "output.txt" }






do_errors

CIF2_set_scan_method("cont")
CIF2_set_temperature(te)
CIF2_set_datetime_initialised(Date_Time(Run_Number))
CIF2_set_instr_id("main_lab")


Sequential_Refinement(20, seqno)


#define OUTPUT
#define CIF_OUTPUT

#ifdef OUTPUT
#if Run_Number == 0;
system_before_save_OUT { del outFileName }
system_before_save_OUT { del ciffile }
#endif
#endif

macro Output {
	 #if Run_Number == 0;
	 Out_Header(outFileName)
	 	O_H(temp)
	 	O_H(spec_disp)
	 	O_H(abs)
	 	O_H(csL)
	 	O_H(csG)
	 	O_H(strL)
	 	O_H(strG)
	 	O_H(Ti_beq)
	 	O_H(O_beq)
	 	O_H(a_del)
	 	O_H(c_del)
	 	O_H_cellprms
	 	O_H(Lvol)
	 	O_H(e0)
	 	O_H(density)
	 	O_H(LAC)
	 	O_H(scale)
	 	O_H(wtpct)
	 	O_H(RBragg)
	 	O_H(Rwp)
	 	O_H(Rexp)
	 	O_H(gof)
	 #endif

	for strs {
		Out_Results(outFileName) {
			O_R(te)
			O_R(sd)
			O_R(abs)
			O_R(csL)
			O_R(csG)
			O_R(strL)
			O_R(strG)
			O_R(Ti_beq)
			O_R(O_beq)
			O_R(a_del)
			O_R(c_del)
			O_R_cellprms(1)
			O_R(LVol_v(csG, csL))
			O_R(e0_v(strG, strL))
			O_R(Phase_Density_Eqn_g_on_cm3)
			O_R(Phase_LAC_Eqn_1_on_cm)
			O_R(Get(scale))
			O_R(Get(weight_percent))
			O_R(Get(r_bragg))
			O_R(Get(r_wp))
			O_R(Get(r_exp))
			O_R(Get(gof))
		}
	}
}



xdd file
	r_exp  16.2477732 r_wp  17.3026827 weighted_Durbin_Watson  1.78376495 gof  1.0649264
	range seqno
	bkg @  26.2778229`_0.125360938 -23.9925345`_0.199506659  11.4594813`_0.161637369 -3.17305417`_0.124971058  2.59682945`_0.11853704
	LP_Factor( 0)
    pdCIF2_Bragg_Brentano_specimen_displacement(sd,  0.0916828383`_0.010657754 )
	Rp 250
	Rs 250
	lpsd_th2_angular_range_degrees  2.383
		lpsd_equitorial_divergence_degrees  0.6
	axial_conv
		filament_length  12
		sample_length  15
		receiving_slit_length  12
		primary_soller_angle  4
		secondary_soller_angle  4
		axial_n_beta  30
	Absorption(abs, 18.1052847`_5.3702136)

    Out_CIF2_wavelength_cuka5(ciffile, "COPPER")


	local Ti_beq_del  0.244593323`_0.0575923772 min 0 max 3
	local O_beq_del  0.824587692`_0.131546489 min 0 max 3

	local Ti_beq = 0.39 + Ti_beq_del; :  0.634593323`_0.0575923772
	local  O_beq = 0.61 + O_beq_del; :  1.43458769`_0.131546489

	#if seqno < 19;
	str
		'9852 ICSD
		phase_name "Anatase"

		CIF2_set_formula_units_Z(2)
		CIF2_set_sum_formula("O2 Ti")
		CIF2_set_crystal_system("tetragonal")

		local csL  37.5474342`_1.86323531 min 30 max 500
		local csG  57.1473379`_4.85852971 min 30 max 500
		local strL  0.190527705`_0.0337710698 min 0.00001 max 0.6
		'local strG  0.00620783579_3.30047281 min 0.00001 max 0.6

		local a_del  0.00399359821`_0.000696935704 min 0 max 0.02
		local c_del -0.000930026334`_0.00185372316 min -0.2 max 0.1

		Phase_Density_g_on_cm3( 3.88559756`_0.00161779515)
		CS_L(csL)
		CS_G(csG)
		Strain_L(strL)
		'Strain_G(strG)
		MVW( 319.463, 136.525`_0.057, 87.559`_0.341)
		scale @  0.00041527742`_3.646e-06
		Tetragonal(=3.7842+a_del; :  3.788194`_0.000697, =9.5146+c_del; :  9.513670`_0.001854)	'3.7842, 9.5146
        CIF2_set_space_group_id("I_41/a_m_d_S")
		space_group "I_41/a_m_d_S"
		site Ti1 num_posns  4	x 0 y 0 z 0      occ Ti+4 1. beq = Ti_beq; :  0.63459`_0.05759
		site O1  num_posns  8	x 0 y 0 z 0.2081 occ O-2  1. beq =  O_beq; :  1.43459`_0.13155
	#endif

	str
		'33837 ICSD
		phase_name "Rutile"

		CIF2_set_formula_units_Z(2)
		CIF2_set_sum_formula("O2 Ti")
		CIF2_set_crystal_system("tetragonal")

		local csL  40.7134676`_2.60217146 min 20 max 1000
		'local csG  999.99999_49189.869 min 20 max 1000
		'local strL  0.0615440841_0.193872858 min 0.00001 max 2
		'local strG  1.00003725e-05_2050.07007 min 0.00001 max 2

		local a_del  0.00644001979`_0.000989836976 min -0.2 max 0.2
		local c_del  0.00403247881`_0.00096755544 min -0.2 max 0.2

		Phase_Density_g_on_cm3( 4.23474371`_0.0022884961)
		CS_L(csL)
		'CS_G(csG)
		'Strain_L(strL)
		'Strain_G(strG)
		MVW( 159.732, 62.634`_0.034, 12.441`_0.341)
		scale @  0.000257241423`_7.721e-06
		Tetragonal(=4.5924+a_del; :  4.598840`_0.000990, =2.9575+c_del; :  2.961532`_0.000968)	'4.5924, 2.9575
        CIF2_set_space_group_id("P_42/m_n_m")
		space_group "P_42/m_n_m"
		site Ti1 num_posns  2	x 0       y 0       z 0 occ Ti+4 1. beq  = Ti_beq; :  0.63459`_0.05759
		site O1  num_posns  4	x 0.30499 y 0.30499 z 0 occ O-2  1. beq  =  O_beq; :  1.43459`_0.13155

	#ifdef OUTPUT
		Output
	#endif


#ifdef CIF_OUTPUT
	Out_pdCIF2(ciffile, "meas")
#endif
C_matrix_normalized
{
                             1   2   3   4   5   6   7   8   9  10  11  12  13  14  15  16  17  18  19
bkg_rec22E1E293550_    1:  100 -50  57 -25  39  13  23   8 -15 -18  10 -20 -19 -12 -14 -16  21 -10  -9
bkg_rec22E1E2935F8_    2:  -50 100 -56  58 -11   2  40  18  -3  43 -36  19 -25  -2  -3  27 -12  -2  -1
bkg_rec22E1E2936A0_    3:   57 -56 100 -54  50  -3 -15 -10   6 -17  25 -12  21   6   7  -3  -2   5   4
bkg_rec22E1E293748_    4:  -25  58 -54 100 -34   1  11  12  -2  10 -14   5 -14  -2  -3   1   2  -2  -1
bkg_rec22E1E2937F0_    5:   39 -11  50 -34 100   2  12  20  -1   2   0  -8  -9   1   0  15  -7  -0  -0
sd_2397110295216       6:   13   2  -3   1   2 100  16   7 -80   5 -28  40 -41 -50 -55 -10  43 -34 -32
Ti_beq_del_2397110295  7:   23  40 -15  11  12  16 100  28 -20  64 -42   9 -52 -17 -19  28   4 -14 -11
O_beq_del_23971102952  8:    8  18 -10  12  20   7  28 100 -10  35 -23  -1 -35 -10 -10  19   0  -8  -6
abs                    9:  -15  -3   6  -2  -1 -80 -20 -10 100  -7  36 -49  53  90  87  12 -52  67  50
scale22E1E304470_     10:  -18  43 -17  10   2   5  64  35  -7 100 -47  32 -26  -6  -7  12   5  -6  -2
csL_2397100114232     11:   10 -36  25 -14   0 -28 -42 -23  36 -47 100 -63  80  33  33  -3 -20  27  19
csG_2397100114232     12:  -20  19 -12   5  -8  40   9  -1 -49  32 -63 100 -25 -43 -42 -12  30 -32 -22
strL_2397100114232    13:  -19 -25  21 -14  -9 -41 -52 -35  53 -26  80 -25 100  48  47  -9 -25  39  29
a_del_2397100114232   14:  -12  -2   6  -2   1 -50 -17 -10  90  -6  33 -43  48 100  84   9 -45  72  50
c_del_2397100114232   15:  -14  -3   7  -3   0 -55 -19 -10  87  -7  33 -42  47  84 100  13 -43  66  46
scale22E1E304BC0_     16:  -16  27  -3   1  15 -10  28  19  12  12  -3 -12  -9   9  13 100 -61   9   6
csL_2397100119104     17:   21 -12  -2   2  -7  43   4   0 -52   5 -20  30 -25 -45 -43 -61 100 -34 -25
a_del_2397100119104   18:  -10  -2   5  -2  -0 -34 -14  -8  67  -6  27 -32  39  72  66   9 -34 100  15
c_del_2397100119104   19:   -9  -1   4  -1  -0 -32 -11  -6  50  -2  19 -22  29  50  46   6 -25  15 100
}

File: Out_pdCIF/examples2/second/second_5_6.inp
#include "seq.inc"
#include "..\..\pdcif2.inc"
macro ciffile { "second_2.cif" }

Out_CIF2_initialise(ciffile)
CIF2_set_audit_dataset_id("d388649e-8f95-48b7-9ef9-70df6739fcdc")

/*
Sequential refinement macros explained here:
http://topas.dur.ac.uk/topaswiki/doku.php?id=sequential_refinements
*/

#list Range_Number Temperature Date_Time  {
1  { (30 +273) } { "2007-12-18T12:16:55+0200" }
2  { (50 +273) } { "2007-12-18T12:38:21+0200" }
3  { (100+273) } { "2007-12-18T13:01:03+0200" }
4  { (150+273) } { "2007-12-18T13:25:44+0200" }
5  { (200+273) } { "2007-12-18T13:49:16+0200" }
6  { (250+273) } { "2007-12-18T14:12:48+0200" }
7  { (300+273) } { "2007-12-18T14:36:22+0200" }
8  { (350+273) } { "2007-12-18T14:59:57+0200" }
9  { (400+273) } { "2007-12-18T15:23:39+0200" }
10 { (450+273) } { "2007-12-18T15:44:28+0200" }
11 { (500+273) } { "2007-12-18T16:05:08+0200" }
12 { (550+273) } { "2007-12-18T16:25:57+0200" }
13 { (600+273) } { "2007-12-18T16:46:47+0200" }
14 { (650+273) } { "2007-12-18T17:09:07+0200" }
15 { (700+273) } { "2007-12-18T17:31:45+0200" }
16 { (750+273) } { "2007-12-18T17:54:24+0200" }
17 { (800+273) } { "2007-12-18T18:17:04+0200" }
18 { (850+273) } { "2007-12-18T18:39:45+0200" }
19 { (900+273) } { "2007-12-18T19:02:26+0200" }
20 { (30 +273) } { "2007-12-18T20:46:00+0200" }
}


macro file { "degussa.raw" }
macro seqno { Range_Number(Run_Number) }
prm !te = Temperature(Run_Number); :  473
macro outFileName { "output.txt" }






do_errors

CIF2_set_scan_method("cont")
CIF2_set_temperature(te)
CIF2_set_datetime_initialised(Date_Time(Run_Number))
CIF2_set_instr_id("main_lab")


Sequential_Refinement(20, seqno)


#define OUTPUT
#define CIF_OUTPUT

#ifdef OUTPUT
#if Run_Number == 0;
system_before_save_OUT { del outFileName }
system_before_save_OUT { del ciffile }
#endif
#endif

macro Output {
	 #if Run_Number == 0;
	 Out_Header(outFileName)
	 	O_H(temp)
	 	O_H(spec_disp)
	 	O_H(abs)
	 	O_H(csL)
	 	O_H(csG)
	 	O_H(strL)
	 	O_H(strG)
	 	O_H(Ti_beq)
	 	O_H(O_beq)
	 	O_H(a_del)
	 	O_H(c_del)
	 	O_H_cellprms
	 	O_H(Lvol)
	 	O_H(e0)
	 	O_H(density)
	 	O_H(LAC)
	 	O_H(scale)
	 	O_H(wtpct)
	 	O_H(RBragg)
	 	O_H(Rwp)
	 	O_H(Rexp)
	 	O_H(gof)
	 #endif

	for strs {
		Out_Results(outFileName) {
			O_R(te)
			O_R(sd)
			O_R(abs)
			O_R(csL)
			O_R(csG)
			O_R(strL)
			O_R(strG)
			O_R(Ti_beq)
			O_R(O_beq)
			O_R(a_del)
			O_R(c_del)
			O_R_cellprms(1)
			O_R(LVol_v(csG, csL))
			O_R(e0_v(strG, strL))
			O_R(Phase_Density_Eqn_g_on_cm3)
			O_R(Phase_LAC_Eqn_1_on_cm)
			O_R(Get(scale))
			O_R(Get(weight_percent))
			O_R(Get(r_bragg))
			O_R(Get(r_wp))
			O_R(Get(r_exp))
			O_R(Get(gof))
		}
	}
}



xdd file
	r_exp  16.2846302 r_wp  17.7816256 weighted_Durbin_Watson  1.72583038 gof  1.09192689
	range seqno
	bkg @  26.3262541`_0.128366574 -23.4067905`_0.204199627  11.3692224`_0.166033878 -3.18225386`_0.128225202  2.75179771`_0.121809502
	LP_Factor( 0)
    pdCIF2_Bragg_Brentano_specimen_displacement(sd,  0.0979973082`_0.0120087128 )
	Rp 250
	Rs 250
	lpsd_th2_angular_range_degrees  2.383
		lpsd_equitorial_divergence_degrees  0.6
	axial_conv
		filament_length  12
		sample_length  15
		receiving_slit_length  12
		primary_soller_angle  4
		secondary_soller_angle  4
		axial_n_beta  30
	Absorption(abs, 18.4650361`_6.69866898)

    Out_CIF2_wavelength_cuka5(ciffile, "COPPER")


	local Ti_beq_del  0.410450274`_0.0617207771 min 0 max 3
	local O_beq_del  0.696294695`_0.135868294 min 0 max 3

	local Ti_beq = 0.39 + Ti_beq_del; :  0.800450274`_0.0617207771
	local  O_beq = 0.61 + O_beq_del; :  1.30629469`_0.135868294

	#if seqno < 19;
	str
		'9852 ICSD
		phase_name "Anatase"

		CIF2_set_formula_units_Z(2)
		CIF2_set_sum_formula("O2 Ti")
		CIF2_set_crystal_system("tetragonal")

		local csL  37.4025123`_1.90518951 min 30 max 500
		local csG  56.9421366`_5.40972614 min 30 max 500
		local strL  0.193176531`_0.0348338672 min 0.00001 max 0.6
		'local strG  0.00620783579_3.30047281 min 0.00001 max 0.6

		local a_del  0.00503524862`_0.00082745028 min 0 max 0.02
		local c_del  0.00700214255`_0.00218284819 min -0.2 max 0.1

		Phase_Density_g_on_cm3( 3.88022638`_0.00191391733)
		CS_L(csL)
		CS_G(csG)
		Strain_L(strL)
		'Strain_G(strG)
		MVW( 319.463, 136.714`_0.067, 87.321`_0.368)
		scale @  0.000413003033`_3.763e-06
		Tetragonal(=3.7842+a_del; :  3.789235`_0.000827, =9.5146+c_del; :  9.521602`_0.002183)	'3.7842, 9.5146
        CIF2_set_space_group_id("I_41/a_m_d_S")
		space_group "I_41/a_m_d_S"
		site Ti1 num_posns  4	x 0 y 0 z 0      occ Ti+4 1. beq = Ti_beq; :  0.80045`_0.06172
		site O1  num_posns  8	x 0 y 0 z 0.2081 occ O-2  1. beq =  O_beq; :  1.30629`_0.13587
	#endif

	str
		'33837 ICSD
		phase_name "Rutile"

		CIF2_set_formula_units_Z(2)
		CIF2_set_sum_formula("O2 Ti")
		CIF2_set_crystal_system("tetragonal")

		local csL  36.6074485`_2.43633108 min 20 max 1000
		'local csG  999.99999_49189.869 min 20 max 1000
		'local strL  0.0615440841_0.193872858 min 0.00001 max 2
		'local strG  1.00003725e-05_2050.07007 min 0.00001 max 2

		local a_del  0.0091061462`_0.00117111681 min -0.2 max 0.2
		local c_del  0.00636814337`_0.00112243524 min -0.2 max 0.2

		Phase_Density_g_on_cm3( 4.22650458`_0.00268145502)
		CS_L(csL)
		'CS_G(csG)
		'Strain_L(strL)
		'Strain_G(strG)
		MVW( 159.732, 62.757`_0.040, 12.679`_0.368)
		scale @  0.000261289315`_8.351e-06
		Tetragonal(=4.5924+a_del; :  4.601506`_0.001171, =2.9575+c_del; :  2.963868`_0.001122)	'4.5924, 2.9575
        CIF2_set_space_group_id("P_42/m_n_m")
		space_group "P_42/m_n_m"
		site Ti1 num_posns  2	x 0       y 0       z 0 occ Ti+4 1. beq  = Ti_beq; :  0.80045`_0.06172
		site O1  num_posns  4	x 0.30499 y 0.30499 z 0 occ O-2  1. beq  =  O_beq; :  1.30629`_0.13587

	#ifdef OUTPUT
		Output
	#endif


#ifdef CIF_OUTPUT
	Out_pdCIF2(ciffile, "meas")
#endif
C_matrix_normalized
{
                             1   2   3   4   5   6   7   8   9  10  11  12  13  14  15  16  17  18  19
bkg_rec22E1E293550_    1:  100 -51  56 -25  38  13  23   8 -14 -17  10 -17 -19 -12 -14 -17  22 -10  -9
bkg_rec22E1E2935F8_    2:  -51 100 -56  58 -11   0  39  18  -0  43 -35  16 -23   0  -0  27 -13   0   1
bkg_rec22E1E2936A0_    3:   56 -56 100 -54  49  -4 -16 -10   7 -18  26 -12  22   6   7  -3  -2   6   4
bkg_rec22E1E293748_    4:  -25  58 -54 100 -34   2  11  12  -2  10 -15   5 -14  -2  -3   1   2  -2  -1
bkg_rec22E1E2937F0_    5:   38 -11  49 -34 100   1  12  21   1   2   0  -9  -8   2   2  15  -8   2   0
sd_2397110300792       6:   13   0  -4   2   1 100  14   7 -83   5 -29  48 -42 -58 -62 -13  46 -42 -37
Ti_beq_del_2397110300  7:   23  39 -16  11  12  14 100  26 -16  64 -41   9 -50 -13 -15  28   3 -11 -10
O_beq_del_23971103007  8:    8  18 -10  12  21   7  26 100  -8  34 -22  -1 -35  -7  -8  19  -1  -6  -6
abs                    9:  -14  -0   7  -2   1 -83 -16  -8 100  -5  34 -59  49  92  90  16 -55  71  53
scale22E1E304470_     10:  -17  43 -18  10   2   5  64  34  -5 100 -46  29 -26  -4  -6  12   4  -5  -1
csL_2397100189168     11:   10 -35  26 -15   0 -29 -41 -22  34 -46 100 -61  80  30  31  -1 -20  26  18
csG_2397100189168     12:  -17  16 -12   5  -9  48   9  -1 -59  29 -61 100 -28 -55 -53 -15  36 -43 -29
strL_2397100189168    13:  -19 -23  22 -14  -8 -42 -50 -35  49 -26  80 -28 100  44  45  -7 -25  38  30
a_del_2397100189168   14:  -12   0   6  -2   2 -58 -13  -7  92  -4  30 -55  44 100  88  14 -50  75  53
c_del_2397100189168   15:  -14  -0   7  -3   2 -62 -15  -8  90  -6  31 -53  45  88 100  17 -48  71  50
scale22E1E304BC0_     16:  -17  27  -3   1  15 -13  28  19  16  12  -1 -15  -7  14  17 100 -63  15   7
csL_2397100192976     17:   22 -13  -2   2  -8  46   3  -1 -55   4 -20  36 -25 -50 -48 -63 100 -42 -26
a_del_2397100192976   18:  -10   0   6  -2   2 -42 -11  -6  71  -5  26 -43  38  75  71  15 -42 100  21
c_del_2397100192976   19:   -9   1   4  -1   0 -37 -10  -6  53  -1  18 -29  30  53  50   7 -26  21 100
}

File: Out_pdCIF/examples2/second/second_6_7.inp
#include "seq.inc"
#include "..\..\pdcif2.inc"
macro ciffile { "second_2.cif" }

Out_CIF2_initialise(ciffile)
CIF2_set_audit_dataset_id("d388649e-8f95-48b7-9ef9-70df6739fcdc")

/*
Sequential refinement macros explained here:
http://topas.dur.ac.uk/topaswiki/doku.php?id=sequential_refinements
*/

#list Range_Number Temperature Date_Time  {
1  { (30 +273) } { "2007-12-18T12:16:55+0200" }
2  { (50 +273) } { "2007-12-18T12:38:21+0200" }
3  { (100+273) } { "2007-12-18T13:01:03+0200" }
4  { (150+273) } { "2007-12-18T13:25:44+0200" }
5  { (200+273) } { "2007-12-18T13:49:16+0200" }
6  { (250+273) } { "2007-12-18T14:12:48+0200" }
7  { (300+273) } { "2007-12-18T14:36:22+0200" }
8  { (350+273) } { "2007-12-18T14:59:57+0200" }
9  { (400+273) } { "2007-12-18T15:23:39+0200" }
10 { (450+273) } { "2007-12-18T15:44:28+0200" }
11 { (500+273) } { "2007-12-18T16:05:08+0200" }
12 { (550+273) } { "2007-12-18T16:25:57+0200" }
13 { (600+273) } { "2007-12-18T16:46:47+0200" }
14 { (650+273) } { "2007-12-18T17:09:07+0200" }
15 { (700+273) } { "2007-12-18T17:31:45+0200" }
16 { (750+273) } { "2007-12-18T17:54:24+0200" }
17 { (800+273) } { "2007-12-18T18:17:04+0200" }
18 { (850+273) } { "2007-12-18T18:39:45+0200" }
19 { (900+273) } { "2007-12-18T19:02:26+0200" }
20 { (30 +273) } { "2007-12-18T20:46:00+0200" }
}


macro file { "degussa.raw" }
macro seqno { Range_Number(Run_Number) }
prm !te = Temperature(Run_Number); :  523
macro outFileName { "output.txt" }






do_errors

CIF2_set_scan_method("cont")
CIF2_set_temperature(te)
CIF2_set_datetime_initialised(Date_Time(Run_Number))
CIF2_set_instr_id("main_lab")


Sequential_Refinement(20, seqno)


#define OUTPUT
#define CIF_OUTPUT

#ifdef OUTPUT
#if Run_Number == 0;
system_before_save_OUT { del outFileName }
system_before_save_OUT { del ciffile }
#endif
#endif

macro Output {
	 #if Run_Number == 0;
	 Out_Header(outFileName)
	 	O_H(temp)
	 	O_H(spec_disp)
	 	O_H(abs)
	 	O_H(csL)
	 	O_H(csG)
	 	O_H(strL)
	 	O_H(strG)
	 	O_H(Ti_beq)
	 	O_H(O_beq)
	 	O_H(a_del)
	 	O_H(c_del)
	 	O_H_cellprms
	 	O_H(Lvol)
	 	O_H(e0)
	 	O_H(density)
	 	O_H(LAC)
	 	O_H(scale)
	 	O_H(wtpct)
	 	O_H(RBragg)
	 	O_H(Rwp)
	 	O_H(Rexp)
	 	O_H(gof)
	 #endif

	for strs {
		Out_Results(outFileName) {
			O_R(te)
			O_R(sd)
			O_R(abs)
			O_R(csL)
			O_R(csG)
			O_R(strL)
			O_R(strG)
			O_R(Ti_beq)
			O_R(O_beq)
			O_R(a_del)
			O_R(c_del)
			O_R_cellprms(1)
			O_R(LVol_v(csG, csL))
			O_R(e0_v(strG, strL))
			O_R(Phase_Density_Eqn_g_on_cm3)
			O_R(Phase_LAC_Eqn_1_on_cm)
			O_R(Get(scale))
			O_R(Get(weight_percent))
			O_R(Get(r_bragg))
			O_R(Get(r_wp))
			O_R(Get(r_exp))
			O_R(Get(gof))
		}
	}
}



xdd file
	r_exp  16.3069409 r_wp  17.9153653 weighted_Durbin_Watson  1.7953755 gof  1.09863435
	range seqno
	bkg @  26.2248946`_0.129236489 -23.4249059`_0.204600418  11.0880985`_0.166610279 -3.35656499`_0.128774143  2.77068987`_0.122158223
	LP_Factor( 0)
    pdCIF2_Bragg_Brentano_specimen_displacement(sd,  0.125532139`_0.0111463065 )
	Rp 250
	Rs 250
	lpsd_th2_angular_range_degrees  2.383
		lpsd_equitorial_divergence_degrees  0.6
	axial_conv
		filament_length  12
		sample_length  15
		receiving_slit_length  12
		primary_soller_angle  4
		secondary_soller_angle  4
		axial_n_beta  30
	Absorption(abs, 15.68566`_4.23013987)

    Out_CIF2_wavelength_cuka5(ciffile, "COPPER")


	local Ti_beq_del  0.41985183`_0.0633041631 min 0 max 3
	local O_beq_del  0.868879563`_0.139859039 min 0 max 3

	local Ti_beq = 0.39 + Ti_beq_del; :  0.80985183`_0.0633041631
	local  O_beq = 0.61 + O_beq_del; :  1.47887956`_0.139859039

	#if seqno < 19;
	str
		'9852 ICSD
		phase_name "Anatase"

		CIF2_set_formula_units_Z(2)
		CIF2_set_sum_formula("O2 Ti")
		CIF2_set_crystal_system("tetragonal")

		local csL  38.7686682`_2.12114267 min 30 max 500
		local csG  56.5372443`_5.03146029 min 30 max 500
		local strL  0.212179774`_0.0374370111 min 0.00001 max 0.6
		'local strG  0.00620783579_3.30047281 min 0.00001 max 0.6

		local a_del  0.00555929152`_0.000728807994 min 0 max 0.02
		local c_del  0.0141375485`_0.00194047159 min -0.2 max 0.1

		Phase_Density_g_on_cm3( 3.87624852`_0.00168695642)
		CS_L(csL)
		CS_G(csG)
		Strain_L(strL)
		'Strain_G(strG)
		MVW( 319.463, 136.854`_0.060, 87.388`_0.361)
		scale @  0.000411490332`_3.796e-06
		Tetragonal(=3.7842+a_del; :  3.789759`_0.000729, =9.5146+c_del; :  9.528738`_0.001940)	'3.7842, 9.5146
        CIF2_set_space_group_id("I_41/a_m_d_S")
		space_group "I_41/a_m_d_S"
		site Ti1 num_posns  4	x 0 y 0 z 0      occ Ti+4 1. beq = Ti_beq; :  0.80985`_0.06330
		site O1  num_posns  8	x 0 y 0 z 0.2081 occ O-2  1. beq =  O_beq; :  1.47888`_0.13986
	#endif

	str
		'33837 ICSD
		phase_name "Rutile"

		CIF2_set_formula_units_Z(2)
		CIF2_set_sum_formula("O2 Ti")
		CIF2_set_crystal_system("tetragonal")

		local csL  39.5764675`_2.68496524 min 20 max 1000
		'local csG  999.99999_49189.869 min 20 max 1000
		'local strL  0.0615440841_0.193872858 min 0.00001 max 2
		'local strG  1.00003725e-05_2050.07007 min 0.00001 max 2

		local a_del  0.0109387259`_0.00104705266 min -0.2 max 0.2
		local c_del  0.00806044511`_0.00104454554 min -0.2 max 0.2

		Phase_Density_g_on_cm3( 4.22073018`_0.0024283094)
		CS_L(csL)
		'CS_G(csG)
		'Strain_L(strL)
		'Strain_G(strG)
		MVW( 159.732, 62.842`_0.036, 12.612`_0.361)
		scale @  0.000258655232`_8.13e-06
		Tetragonal(=4.5924+a_del; :  4.603339`_0.001047, =2.9575+c_del; :  2.965560`_0.001045)	'4.5924, 2.9575
        CIF2_set_space_group_id("P_42/m_n_m")
		space_group "P_42/m_n_m"
		site Ti1 num_posns  2	x 0       y 0       z 0 occ Ti+4 1. beq  = Ti_beq; :  0.80985`_0.06330
		site O1  num_posns  4	x 0.30499 y 0.30499 z 0 occ O-2  1. beq  =  O_beq; :  1.47888`_0.13986

	#ifdef OUTPUT
		Output
	#endif


#ifdef CIF_OUTPUT
	Out_pdCIF2(ciffile, "meas")
#endif
C_matrix_normalized
{
                             1   2   3   4   5   6   7   8   9  10  11  12  13  14  15  16  17  18  19
bkg_rec22E1E293550_    1:  100 -50  55 -25  38  14  24   8 -17 -17   8 -18 -21 -13 -16 -16  23 -11 -10
bkg_rec22E1E2935F8_    2:  -50 100 -57  57 -12   1  39  18  -2  43 -36  19 -23  -2  -2  27 -12  -1  -0
bkg_rec22E1E2936A0_    3:   55 -57 100 -54  49  -4 -17 -11   7 -18  26 -12  22   7   7  -4  -2   5   4
bkg_rec22E1E293748_    4:  -25  57 -54 100 -34   2  11  12  -3  10 -15   5 -14  -2  -3   1   2  -2  -2
bkg_rec22E1E2937F0_    5:   38 -12  49 -34 100   2  11  20  -1   2  -0  -8  -9   0  -0  14  -6   0  -1
sd_2397110284880       6:   14   1  -4   2   2 100  16   8 -79   5 -29  42 -42 -47 -52 -11  44 -30 -29
Ti_beq_del_2397110284  7:   24  39 -17  11  11  16 100  27 -20  64 -43  10 -52 -17 -19  28   5 -14 -11
O_beq_del_23971102848  8:    8  18 -11  12  20   8  27 100 -11  35 -24   0 -35 -10 -11  19   1  -8  -7
abs                    9:  -17  -2   7  -3  -1 -79 -20 -11 100  -7  38 -51  56  89  86  13 -54  64  47
scale22E1E304470_     10:  -17  43 -18  10   2   5  64  35  -7 100 -47  32 -26  -6  -7  12   5  -6  -2
csL_2397100115688     11:    8 -36  26 -15  -0 -29 -43 -24  38 -47 100 -63  81  34  34  -2 -22  27  19
csG_2397100115688     12:  -18  19 -12   5  -8  42  10   0 -51  32 -63 100 -28 -44 -43 -13  31 -32 -21
strL_2397100115688    13:  -21 -23  22 -14  -9 -42 -52 -35  56 -26  81 -28 100  50  50  -7 -28  40  30
a_del_2397100115688   14:  -13  -2   7  -2   0 -47 -17 -10  89  -6  34 -44  50 100  84  10 -46  71  47
c_del_2397100115688   15:  -16  -2   7  -3  -0 -52 -19 -11  86  -7  34 -43  50  84 100  14 -44  65  43
scale22E1E304BC0_     16:  -16  27  -4   1  14 -11  28  19  13  12  -2 -13  -7  10  14 100 -61  10   5
csL_2397100119664     17:   23 -12  -2   2  -6  44   5   1 -54   5 -22  31 -28 -46 -44 -61 100 -34 -24
a_del_2397100119664   18:  -11  -1   5  -2   0 -30 -14  -8  64  -6  27 -32  40  71  65  10 -34 100  12
c_del_2397100119664   19:  -10  -0   4  -2  -1 -29 -11  -7  47  -2  19 -21  30  47  43   5 -24  12 100
}
