Repository: rowlesmr/TOPAS-macros

# Powder CIF Output

The macros below are from Matthew Rowles and should produce full powder cifs in a journal-friendly format. There are recipes for multiple data sets, multiple strs, x-rays and neutrons and magnetic structures. More details and references to follow. All the information on how to do things is in the macros. As it says, head to the bottom (�Some examples on how to use the Out_pdCIF2 macro:�) for info.

There is duplication of some elements due to the way TOPAS hand;es output. To clean them up, you can manually remove duplicate blocks, or use something like [cifflow](https://github.com/rowlesmr/cifflow) to automate the process.

File: Out_pdCIF/examples2/second/second_7_8.inp
#include "seq.inc"
#include "..\..\pdcif2.inc"
macro ciffile { "second_2.cif" }

Out_CIF2_initialise(ciffile)
CIF2_set_audit_dataset_id("d388649e-8f95-48b7-9ef9-70df6739fcdc")

/*
Sequential refinement macros explained here:
http://topas.dur.ac.uk/topaswiki/doku.php?id=sequential_refinements
*/

#list Range_Number Temperature Date_Time  {
1  { (30 +273) } { "2007-12-18T12:16:55+0200" }
2  { (50 +273) } { "2007-12-18T12:38:21+0200" }
3  { (100+273) } { "2007-12-18T13:01:03+0200" }
4  { (150+273) } { "2007-12-18T13:25:44+0200" }
5  { (200+273) } { "2007-12-18T13:49:16+0200" }
6  { (250+273) } { "2007-12-18T14:12:48+0200" }
7  { (300+273) } { "2007-12-18T14:36:22+0200" }
8  { (350+273) } { "2007-12-18T14:59:57+0200" }
9  { (400+273) } { "2007-12-18T15:23:39+0200" }
10 { (450+273) } { "2007-12-18T15:44:28+0200" }
11 { (500+273) } { "2007-12-18T16:05:08+0200" }
12 { (550+273) } { "2007-12-18T16:25:57+0200" }
13 { (600+273) } { "2007-12-18T16:46:47+0200" }
14 { (650+273) } { "2007-12-18T17:09:07+0200" }
15 { (700+273) } { "2007-12-18T17:31:45+0200" }
16 { (750+273) } { "2007-12-18T17:54:24+0200" }
17 { (800+273) } { "2007-12-18T18:17:04+0200" }
18 { (850+273) } { "2007-12-18T18:39:45+0200" }
19 { (900+273) } { "2007-12-18T19:02:26+0200" }
20 { (30 +273) } { "2007-12-18T20:46:00+0200" }
}


macro file { "degussa.raw" }
macro seqno { Range_Number(Run_Number) }
prm !te = Temperature(Run_Number); :  573
macro outFileName { "output.txt" }






do_errors

CIF2_set_scan_method("cont")
CIF2_set_temperature(te)
CIF2_set_datetime_initialised(Date_Time(Run_Number))
CIF2_set_instr_id("main_lab")


Sequential_Refinement(20, seqno)


#define OUTPUT
#define CIF_OUTPUT

#ifdef OUTPUT
#if Run_Number == 0;
system_before_save_OUT { del outFileName }
system_before_save_OUT { del ciffile }
#endif
#endif

macro Output {
	 #if Run_Number == 0;
	 Out_Header(outFileName)
	 	O_H(temp)
	 	O_H(spec_disp)
	 	O_H(abs)
	 	O_H(csL)
	 	O_H(csG)
	 	O_H(strL)
	 	O_H(strG)
	 	O_H(Ti_beq)
	 	O_H(O_beq)
	 	O_H(a_del)
	 	O_H(c_del)
	 	O_H_cellprms
	 	O_H(Lvol)
	 	O_H(e0)
	 	O_H(density)
	 	O_H(LAC)
	 	O_H(scale)
	 	O_H(wtpct)
	 	O_H(RBragg)
	 	O_H(Rwp)
	 	O_H(Rexp)
	 	O_H(gof)
	 #endif

	for strs {
		Out_Results(outFileName) {
			O_R(te)
			O_R(sd)
			O_R(abs)
			O_R(csL)
			O_R(csG)
			O_R(strL)
			O_R(strG)
			O_R(Ti_beq)
			O_R(O_beq)
			O_R(a_del)
			O_R(c_del)
			O_R_cellprms(1)
			O_R(LVol_v(csG, csL))
			O_R(e0_v(strG, strL))
			O_R(Phase_Density_Eqn_g_on_cm3)
			O_R(Phase_LAC_Eqn_1_on_cm)
			O_R(Get(scale))
			O_R(Get(weight_percent))
			O_R(Get(r_bragg))
			O_R(Get(r_wp))
			O_R(Get(r_exp))
			O_R(Get(gof))
		}
	}
}



xdd file
	r_exp  16.3467007 r_wp  17.650845 weighted_Durbin_Watson  1.79705018 gof  1.07978028
	range seqno
	bkg @  26.2860665`_0.126048645 -22.9082194`_0.199830168  10.804394`_0.163519751 -2.91708113`_0.126528765  2.5725082`_0.119792477
	LP_Factor( 0)
    pdCIF2_Bragg_Brentano_specimen_displacement(sd,  0.154876128`_0.0103498653 )
	Rp 250
	Rs 250
	lpsd_th2_angular_range_degrees  2.383
		lpsd_equitorial_divergence_degrees  0.6
	axial_conv
		filament_length  12
		sample_length  15
		receiving_slit_length  12
		primary_soller_angle  4
		secondary_soller_angle  4
		axial_n_beta  30
	Absorption(abs, 14.298562`_3.09472008)

    Out_CIF2_wavelength_cuka5(ciffile, "COPPER")


	local Ti_beq_del  0.569813029`_0.063363158 min 0 max 3
	local O_beq_del  1.07238836`_0.139163575 min 0 max 3

	local Ti_beq = 0.39 + Ti_beq_del; :  0.959813029`_0.063363158
	local  O_beq = 0.61 + O_beq_del; :  1.68238836`_0.139163575

	#if seqno < 19;
	str
		'9852 ICSD
		phase_name "Anatase"

		CIF2_set_formula_units_Z(2)
		CIF2_set_sum_formula("O2 Ti")
		CIF2_set_crystal_system("tetragonal")

		local csL  36.5262774`_1.82004203 min 30 max 500
		local csG  58.9165115`_5.47859861 min 30 max 500
		local strL  0.151930348`_0.0361285765 min 0.00001 max 0.6
		'local strG  0.00620783579_3.30047281 min 0.00001 max 0.6

		local a_del  0.00635919942`_0.000643735916 min 0 max 0.02
		local c_del  0.0200343015`_0.00170719217 min -0.2 max 0.1

		Phase_Density_g_on_cm3( 3.87221643`_0.00148676042)
		CS_L(csL)
		CS_G(csG)
		Strain_L(strL)
		'Strain_G(strG)
		MVW( 319.463, 136.997`_0.053, 87.135`_0.354)
		scale @  0.000410189009`_3.74e-06
		Tetragonal(=3.7842+a_del; :  3.790559`_0.000644, =9.5146+c_del; :  9.534634`_0.001707)	'3.7842, 9.5146
        CIF2_set_space_group_id("I_41/a_m_d_S")
		space_group "I_41/a_m_d_S"
		site Ti1 num_posns  4	x 0 y 0 z 0      occ Ti+4 1. beq = Ti_beq; :  0.95981`_0.06336
		site O1  num_posns  8	x 0 y 0 z 0.2081 occ O-2  1. beq =  O_beq; :  1.68239`_0.13916
	#endif

	str
		'33837 ICSD
		phase_name "Rutile"

		CIF2_set_formula_units_Z(2)
		CIF2_set_sum_formula("O2 Ti")
		CIF2_set_crystal_system("tetragonal")

		local csL  40.7647351`_2.72555221 min 20 max 1000
		'local csG  999.99999_49189.869 min 20 max 1000
		'local strL  0.0615440841_0.193872858 min 0.00001 max 2
		'local strG  1.00003725e-05_2050.07007 min 0.00001 max 2

		local a_del  0.0119323894`_0.0009590739 min -0.2 max 0.2
		local c_del  0.00889252663`_0.000985626121 min -0.2 max 0.2

		Phase_Density_g_on_cm3( 4.21772521`_0.00224749795)
		CS_L(csL)
		'CS_G(csG)
		'Strain_L(strL)
		'Strain_G(strG)
		MVW( 159.732, 62.887`_0.034, 12.865`_0.354)
		scale @  0.000263857798`_7.983e-06
		Tetragonal(=4.5924+a_del; :  4.604332`_0.000959, =2.9575+c_del; :  2.966393`_0.000986)	'4.5924, 2.9575
        CIF2_set_space_group_id("P_42/m_n_m")
		space_group "P_42/m_n_m"
		site Ti1 num_posns  2	x 0       y 0       z 0 occ Ti+4 1. beq  = Ti_beq; :  0.95981`_0.06336
		site O1  num_posns  4	x 0.30499 y 0.30499 z 0 occ O-2  1. beq  =  O_beq; :  1.68239`_0.13916

	#ifdef OUTPUT
		Output
	#endif


#ifdef CIF_OUTPUT
	Out_pdCIF2(ciffile, "meas")
#endif
C_matrix_normalized
{
                             1   2   3   4   5   6   7   8   9  10  11  12  13  14  15  16  17  18  19
bkg_rec22E1E293550_    1:  100 -51  56 -25  38  13  23   8 -17 -17   9 -19 -20 -13 -15 -16  23 -10  -9
bkg_rec22E1E2935F8_    2:  -51 100 -57  57 -12   0  37  17  -1  43 -35  19 -22  -1  -1  27 -13  -1   0
bkg_rec22E1E2936A0_    3:   56 -57 100 -54  49  -3 -17 -11   5 -19  26 -12  21   5   6  -5  -1   4   3
bkg_rec22E1E293748_    4:  -25  57 -54 100 -33   1  11  11  -2  10 -15   5 -14  -2  -3   1   2  -1  -1
bkg_rec22E1E2937F0_    5:   38 -12  49 -33 100   3  11  20  -2   2  -1  -7 -10  -1  -1  14  -5  -1  -1
sd_2397110306672       6:   13   0  -3   1   3 100  15   7 -76   4 -26  39 -40 -39 -44 -10  43 -21 -23
Ti_beq_del_2397110306  7:   23  37 -17  11  11  15 100  27 -19  64 -42   9 -52 -16 -18  28   5 -12  -9
O_beq_del_23971103066  8:    8  17 -11  11  20   7  27 100 -11  35 -23  -1 -35 -10 -11  18   1  -7  -6
abs                    9:  -17  -1   5  -2  -2 -76 -19 -11 100  -6  36 -49  55  87  83  13 -54  59  41
scale22E1E304470_     10:  -17  43 -19  10   2   4  64  35  -6 100 -46  31 -26  -5  -6  13   4  -5  -1
csL_2397110297624     11:    9 -35  26 -15  -1 -26 -42 -23  36 -46 100 -62  80  32  31  -3 -21  24  16
csG_2397110297624     12:  -19  19 -12   5  -7  39   9  -1 -49  31 -62 100 -26 -42 -39 -12  30 -29 -17
strL_2397110297624    13:  -20 -22  21 -14 -10 -40 -52 -35  55 -26  80 -26 100  49  48  -8 -28  36  27
a_del_2397110297624   14:  -13  -1   5  -2  -1 -39 -16 -10  87  -5  32 -42  49 100  80  10 -45  67  41
c_del_2397110297624   15:  -15  -1   6  -3  -1 -44 -18 -11  83  -6  31 -39  48  80 100  13 -43  61  37
scale22E1E304BC0_     16:  -16  27  -5   1  14 -10  28  18  13  13  -3 -12  -8  10  13 100 -60  10   4
csL_2397100189000     17:   23 -13  -1   2  -5  43   5   1 -54   4 -21  30 -28 -45 -43 -60 100 -32 -21
a_del_2397100189000   18:  -10  -1   4  -1  -1 -21 -12  -7  59  -5  24 -29  36  67  61  10 -32 100   5
c_del_2397100189000   19:   -9   0   3  -1  -1 -23  -9  -6  41  -1  16 -17  27  41  37   4 -21   5 100
}

File: Out_pdCIF/examples2/second/second_9_10.inp
#include "seq.inc"
#include "..\..\pdcif2.inc"
macro ciffile { "second_2.cif" }

Out_CIF2_initialise(ciffile)
CIF2_set_audit_dataset_id("d388649e-8f95-48b7-9ef9-70df6739fcdc")

/*
Sequential refinement macros explained here:
http://topas.dur.ac.uk/topaswiki/doku.php?id=sequential_refinements
*/

#list Range_Number Temperature Date_Time  {
1  { (30 +273) } { "2007-12-18T12:16:55+0200" }
2  { (50 +273) } { "2007-12-18T12:38:21+0200" }
3  { (100+273) } { "2007-12-18T13:01:03+0200" }
4  { (150+273) } { "2007-12-18T13:25:44+0200" }
5  { (200+273) } { "2007-12-18T13:49:16+0200" }
6  { (250+273) } { "2007-12-18T14:12:48+0200" }
7  { (300+273) } { "2007-12-18T14:36:22+0200" }
8  { (350+273) } { "2007-12-18T14:59:57+0200" }
9  { (400+273) } { "2007-12-18T15:23:39+0200" }
10 { (450+273) } { "2007-12-18T15:44:28+0200" }
11 { (500+273) } { "2007-12-18T16:05:08+0200" }
12 { (550+273) } { "2007-12-18T16:25:57+0200" }
13 { (600+273) } { "2007-12-18T16:46:47+0200" }
14 { (650+273) } { "2007-12-18T17:09:07+0200" }
15 { (700+273) } { "2007-12-18T17:31:45+0200" }
16 { (750+273) } { "2007-12-18T17:54:24+0200" }
17 { (800+273) } { "2007-12-18T18:17:04+0200" }
18 { (850+273) } { "2007-12-18T18:39:45+0200" }
19 { (900+273) } { "2007-12-18T19:02:26+0200" }
20 { (30 +273) } { "2007-12-18T20:46:00+0200" }
}


macro file { "degussa.raw" }
macro seqno { Range_Number(Run_Number) }
prm !te = Temperature(Run_Number); :  673
macro outFileName { "output.txt" }






do_errors

CIF2_set_scan_method("cont")
CIF2_set_temperature(te)
CIF2_set_datetime_initialised(Date_Time(Run_Number))
CIF2_set_instr_id("main_lab")


Sequential_Refinement(20, seqno)


#define OUTPUT
#define CIF_OUTPUT

#ifdef OUTPUT
#if Run_Number == 0;
system_before_save_OUT { del outFileName }
system_before_save_OUT { del ciffile }
#endif
#endif

macro Output {
	 #if Run_Number == 0;
	 Out_Header(outFileName)
	 	O_H(temp)
	 	O_H(spec_disp)
	 	O_H(abs)
	 	O_H(csL)
	 	O_H(csG)
	 	O_H(strL)
	 	O_H(strG)
	 	O_H(Ti_beq)
	 	O_H(O_beq)
	 	O_H(a_del)
	 	O_H(c_del)
	 	O_H_cellprms
	 	O_H(Lvol)
	 	O_H(e0)
	 	O_H(density)
	 	O_H(LAC)
	 	O_H(scale)
	 	O_H(wtpct)
	 	O_H(RBragg)
	 	O_H(Rwp)
	 	O_H(Rexp)
	 	O_H(gof)
	 #endif

	for strs {
		Out_Results(outFileName) {
			O_R(te)
			O_R(sd)
			O_R(abs)
			O_R(csL)
			O_R(csG)
			O_R(strL)
			O_R(strG)
			O_R(Ti_beq)
			O_R(O_beq)
			O_R(a_del)
			O_R(c_del)
			O_R_cellprms(1)
			O_R(LVol_v(csG, csL))
			O_R(e0_v(strG, strL))
			O_R(Phase_Density_Eqn_g_on_cm3)
			O_R(Phase_LAC_Eqn_1_on_cm)
			O_R(Get(scale))
			O_R(Get(weight_percent))
			O_R(Get(r_bragg))
			O_R(Get(r_wp))
			O_R(Get(r_exp))
			O_R(Get(gof))
		}
	}
}



xdd file
	r_exp  16.3744273 r_wp  17.9221567 weighted_Durbin_Watson  1.74064473 gof  1.09452113
	range seqno
	bkg @  26.4872931`_0.12755656 -23.0234494`_0.203023069  11.0015154`_0.166302313 -3.25133227`_0.128394368  2.64492647`_0.121510958
	LP_Factor( 0)
    pdCIF2_Bragg_Brentano_specimen_displacement(sd,  0.181327266`_0.0118748272 )
	Rp 250
	Rs 250
	lpsd_th2_angular_range_degrees  2.383
		lpsd_equitorial_divergence_degrees  0.6
	axial_conv
		filament_length  12
		sample_length  15
		receiving_slit_length  12
		primary_soller_angle  4
		secondary_soller_angle  4
		axial_n_beta  30
	Absorption(abs, 21.8402052`_9.25988494)

    Out_CIF2_wavelength_cuka5(ciffile, "COPPER")


	local Ti_beq_del  0.639698931`_0.0670684308 min 0 max 3
	local O_beq_del  1.1015025`_0.145033255 min 0 max 3

	local Ti_beq = 0.39 + Ti_beq_del; :  1.02969893`_0.0670684308
	local  O_beq = 0.61 + O_beq_del; :  1.7115025`_0.145033255

	#if seqno < 19;
	str
		'9852 ICSD
		phase_name "Anatase"

		CIF2_set_formula_units_Z(2)
		CIF2_set_sum_formula("O2 Ti")
		CIF2_set_crystal_system("tetragonal")

		local csL  38.5027251`_2.14605975 min 30 max 500
		local csG  51.4450463`_3.95634484 min 30 max 500
		local strL  0.206187506`_0.0375702164 min 0.00001 max 0.6
		'local strG  0.00620783579_3.30047281 min 0.00001 max 0.6

		local a_del  0.00961048987`_0.000859775963 min 0 max 0.02
		local c_del  0.0328414979`_0.00224567316 min -0.2 max 0.1

		Phase_Density_g_on_cm3( 3.86039691`_0.00197129978)
		CS_L(csL)
		CS_G(csG)
		Strain_L(strL)
		'Strain_G(strG)
		MVW( 319.463, 137.416`_0.070, 87.412`_0.363)
		scale @  0.000405111748`_3.824e-06
		Tetragonal(=3.7842+a_del; :  3.793810`_0.000860, =9.5146+c_del; :  9.547441`_0.002246)	'3.7842, 9.5146
        CIF2_set_space_group_id("I_41/a_m_d_S")
		space_group "I_41/a_m_d_S"
		site Ti1 num_posns  4	x 0 y 0 z 0      occ Ti+4 1. beq = Ti_beq; :  1.02970`_0.06707
		site O1  num_posns  8	x 0 y 0 z 0.2081 occ O-2  1. beq =  O_beq; :  1.71150`_0.14503
	#endif

	str
		'33837 ICSD
		phase_name "Rutile"

		CIF2_set_formula_units_Z(2)
		CIF2_set_sum_formula("O2 Ti")
		CIF2_set_crystal_system("tetragonal")

		local csL  41.2704003`_2.82190397 min 20 max 1000
		'local csG  999.99999_49189.869 min 20 max 1000
		'local strL  0.0615440841_0.193872858 min 0.00001 max 2
		'local strG  1.00003725e-05_2050.07007 min 0.00001 max 2

		local a_del  0.0180510833`_0.00115912331 min -0.2 max 0.2
		local c_del  0.0125256363`_0.00107253314 min -0.2 max 0.2

		Phase_Density_g_on_cm3( 4.20139197`_0.00260091868)
		CS_L(csL)
		'CS_G(csG)
		'Strain_L(strL)
		'Strain_G(strG)
		MVW( 159.732, 63.132`_0.039, 12.588`_0.363)
		scale @  0.000253963751`_8.037e-06
		Tetragonal(=4.5924+a_del; :  4.610451`_0.001159, =2.9575+c_del; :  2.970026`_0.001073)	'4.5924, 2.9575
        CIF2_set_space_group_id("P_42/m_n_m")
		space_group "P_42/m_n_m"
		site Ti1 num_posns  2	x 0       y 0       z 0 occ Ti+4 1. beq  = Ti_beq; :  1.02970`_0.06707
		site O1  num_posns  4	x 0.30499 y 0.30499 z 0 occ O-2  1. beq  =  O_beq; :  1.71150`_0.14503

	#ifdef OUTPUT
		Output
	#endif


#ifdef CIF_OUTPUT
	Out_pdCIF2(ciffile, "meas")
#endif
C_matrix_normalized
{
                             1   2   3   4   5   6   7   8   9  10  11  12  13  14  15  16  17  18  19
bkg_rec22E1E293550_    1:  100 -51  55 -26  38  12  23   8 -14 -17   9 -20 -19 -12 -14 -15  21 -10 -10
bkg_rec22E1E2935F8_    2:  -51 100 -57  57 -13   1  37  18  -2  43 -35  19 -23  -1  -2  27 -12  -1  -0
bkg_rec22E1E2936A0_    3:   55 -57 100 -54  48  -4 -19 -11   7 -20  27 -12  23   7   7  -5  -2   6   4
bkg_rec22E1E293748_    4:  -26  57 -54 100 -34   1  11  12  -2  10 -15   5 -14  -2  -2   1   2  -1  -2
bkg_rec22E1E2937F0_    5:   38 -13  48 -34 100   2  11  20  -1   2  -0  -8  -9   1   0  14  -6   1  -1
sd_2397110296728       6:   12   1  -4   1   2 100  15   7 -80   6 -30  42 -40 -54 -57 -12  46 -40 -38
Ti_beq_del_2397110296  7:   23  37 -19  11  11  15 100  27 -18  64 -42   8 -52 -16 -18  28   5 -14 -12
O_beq_del_23971102967  8:    8  18 -11  12  20   7  27 100 -10  35 -23  -1 -35  -9 -10  19   1  -8  -7
abs                    9:  -14  -2   7  -2  -1 -80 -18 -10 100  -8  39 -51  52  92  89  14 -55  74  57
scale22E1E304470_     10:  -17  43 -20  10   2   6  64  35  -8 100 -47  32 -27  -7  -8  13   6  -7  -3
csL_2397110305160     11:    9 -35  27 -15  -0 -30 -42 -23  39 -47 100 -63  81  36  35  -2 -23  30  23
csG_2397110305160     12:  -20  19 -12   5  -8  42   8  -1 -51  32 -63 100 -25 -46 -44 -14  32 -37 -26
strL_2397110305160    13:  -19 -23  23 -14  -9 -40 -52 -35  52 -27  81 -25 100  48  48  -8 -27  41  34
a_del_2397110305160   14:  -12  -1   7  -2   1 -54 -16  -9  92  -7  36 -46  48 100  87  13 -50  78  57
c_del_2397110305160   15:  -14  -2   7  -2   0 -57 -18 -10  89  -8  35 -44  48  87 100  16 -48  74  54
scale22E1E304BC0_     16:  -15  27  -5   1  14 -12  28  19  14  13  -2 -14  -8  13  16 100 -61  13   8
csL_2397100115464     17:   21 -12  -2   2  -6  46   5   1 -55   6 -23  32 -27 -50 -48 -61 100 -41 -32
a_del_2397100115464   18:  -10  -1   6  -1   1 -40 -14  -8  74  -7  30 -37  41  78  74  13 -41 100  27
c_del_2397100115464   19:  -10  -0   4  -2  -1 -38 -12  -7  57  -3  23 -26  34  57  54   8 -32  27 100
}
